Repository: SpongeFrogy/PPTiM

# Database Overview

## Directory: `cifs`
This directory houses downloaded files associated with various articles. Each subfolder within is labeled starting with a numerical index, which corresponds to the 'Folder num' field found in the provided CSV files. Following this index is the article's DOI, modified for compatibility by substituting '/' with '_'. These folders contain `.cif` files representing the initial, final (when available), and other structural configurations of Metal-Organic Frameworks (MOFs) as detailed in the respective articles.

File: database/cifs/85) 10.1021_acscentsci.8b00378/1b_40 bar(R).cif
data_CdMOF+CO2_publ
_audit_creation_date              2017-07-19T14:47
_audit_creation_method            'from EXP file using GSAS2CIF'
_chemical_formula_sum             'C23.72 H18 Cd N4 O7.45'
_chemical_formula_weight          590.67
loop_
  _atom_type_symbol
  _atom_type_number_in_cell
  _atom_type_scat_dispersion_real
  _atom_type_scat_dispersion_imag
  _atom_type_scat_Cromer_Mann_a1
  _atom_type_scat_Cromer_Mann_a2
  _atom_type_scat_Cromer_Mann_a3
  _atom_type_scat_Cromer_Mann_a4
  _atom_type_scat_Cromer_Mann_b1
  _atom_type_scat_Cromer_Mann_b2
  _atom_type_scat_Cromer_Mann_b3
  _atom_type_scat_Cromer_Mann_b4
  _atom_type_scat_Cromer_Mann_c
  _atom_type_scat_source
 Cd 4.0 0.000 0.000 19.2214 0.59460 17.6444 6.90890 4.46100 24.7008 1.60290
 87.4825 5.06940 International_Tables_Vol_C
 C 94.894 0.000 0.000 2.31000 20.8439 1.02000 10.2075 1.58860 0.56870 0.86500
 51.6512 0.21560 International_Tables_Vol_C
 O 29.788 0.000 0.000 3.04850 13.2771 2.28680 5.70110 1.54630 0.32390 0.86700
 32.9089 0.25080 International_Tables_Vol_C
 H 72.0 0.000 0.000 0.49300 10.5109 0.32291 26.1257 0.14019 3.14236 0.04081
 57.7997 0.00304 International_Tables_Vol_C
 N 16.0 0.000 0.000 12.2126 0.00570 3.13220 9.89330 2.01250 28.9975 1.16630
 0.58260 -11.529 International_Tables_Vol_C

#--eof--eof--eof--eof--eof--eof--eof--eof--eof--eof--eof--eof--eof--eof--eof--#
loop_
  _space_group_symop_id
  _space_group_symop_operation_xyz
 1 +x,+y,+z
 2 -y+1/2,+x+1/2,+z
 3 -x,-y,+z
 4 +y+1/2,-x+1/2,+z
 5 -x+1/2,+y+1/2,-z
 6 -y,-x,-z
 7 +x+1/2,-y+1/2,-z
 8 +y,+x,-z

_symmetry_cell_setting            tetragonal
_symmetry_space_group_name_H-M    'P 4 21 2'
_cell_length_a                    18.6593(24)
_cell_length_b                    18.6593
_cell_length_c                    8.2499(10)
_cell_angle_alpha                 90.0
_cell_angle_beta                  90.0
_cell_angle_gamma                 90.0
_cell_volume                      2872.4(9)
_cell_formula_units_Z             4
_cell_measurement_temperature     298
_exptl_absorpt_correction_T_max   1.00000
_exptl_absorpt_correction_T_min   1.00000
_diffrn_ambient_temperature       298
_diffrn_measurement_device_type   Bruker
_diffrn_radiation_probe           x-ray
_diffrn_radiation_type            'Cu K\a'
_diffrn_radiation_wavelength      1.5418
_diffrn_radiation_wavelength_wt   1.00
_reflns_d_resolution_high         2.263
_reflns_d_resolution_low          13.194
_reflns_limit_h_max               8
_reflns_limit_h_min               0
_reflns_limit_k_max               5
_reflns_limit_k_min               0
_reflns_limit_l_max               3
_reflns_limit_l_min               0
_reflns_number_total              195
_computing_structure_refinement   GSAS
_refine_ls_goodness_of_fit_all    1.11
_refine_ls_matrix_type            full
_refine_ls_number_parameters      17
_refine_ls_number_restraints      0
_refine_ls_R_Fsqd_factor          0.09229
_refine_ls_shift/su_max           0.04
_refine_ls_shift/su_mean          0.02
loop_
  _atom_site_type_symbol
  _atom_site_label
  _atom_site_fract_x
  _atom_site_fract_y
  _atom_site_fract_z
  _atom_site_occupancy
  _atom_site_thermal_displace_type
  _atom_site_U_iso_or_equiv
  _atom_site_symmetry_multiplicity
 Cd Cd1 0.26530(29) 0.26530(29) 0.5 1.0 Uiso 0.025 4
 O O2 0.301406(31 0.25738(31) 0.2450(4) 1.0 Uiso 0.025 8
 O O3 0.39471(16) 0.2609(5) 0.41562(16) 1.0 Uiso 0.025 8
 N N15 0.14947(23) 0.2857(6) 0.4525(13) 1.0 Uiso 0.025 8
 N N16 0.05588(16) 0.2992(11) 0.2917(19) 1.0 Uiso 0.025 8
 C C4 0.49137(16) 0.23306(32) 0.1555(8) 1.0 Uiso 0.025 8
 H H9 0.51181(9) 0.2303(5) 0.2794(9) 1.0 Uiso 0.025 8
 C C5 0.41799(16) 0.24537(34) 0.13109(32) 1.0 Uiso 0.025 8
 C C6 0.36934(20) 0.2555(4) 0.2734(4) 1.0 Uiso 0.025 8
 C C7 0.53671(30) 0.2237(6) 0.0229(11) 1.0 Uiso 0.025 8
 H H8 0.59369(31) 0.2126(6) 0.0400(14) 1.0 Uiso 0.025 8
 C C10 0.39023(33) 0.2483(9) -0.02706(16) 1.0 Uiso 0.025 8
 H H12 0.33346(35) 0.2592(11) -0.04583(21) 1.0 Uiso 0.025 8
 C C11 0.4352(5) 0.2400(12) -0.1606(4) 1.0 Uiso 0.025 8
 H H13 0.4149(6) 0.2444(16) -0.28446(31) 1.0 Uiso 0.025 8
 C C14 0.5083(5) 0.2279(10) -0.1342(9) 1.0 Uiso 0.025 8
 C C17 0.1055(4) 0.3382(7) 0.5173(20) 1.0 Uiso 0.025 8
 H H21 0.1197(6) 0.3663(8) 0.6280(22) 1.0 Uiso 0.025 8
 C C18 0.0467(4) 0.3467(9) 0.4201(23) 1.0 Uiso 0.025 8
 H H22 -0.0007(5) 0.3803(10) 0.4281(29) 1.0 Uiso 0.025 8
 C C19 0.11854(6) 0.2627(8) 0.3164(14) 1.0 Uiso 0.025 8
 C C20 0.14640(20) 0.2048(9) 0.2098(15) 1.0 Uiso 0.025 8
 H H23 0.10244(32) 0.1772(12) 0.1471(19) 1.0 Uiso 0.025 8
 H H24 0.18351(20) 0.2267(10) 0.1188(11) 1.0 Uiso 0.025 8
 H H25 0.17680(32) 0.1663(7) 0.2834(17) 1.0 Uiso 0.025 8
 O O27 0.0 0.5 0.14299 0.824(25) Uiso 0.025 2
 O O28 0.0 0.5 -0.14299 0.824(25) Uiso 0.025 2
 C C26 0.0 0.5 0.0 0.824(25) Uiso 0.025 2
 O O30 0.5802(29) 0.5511(29) 0.690(21) 0.366(15) Uiso 0.025 8
 O O31 0.6162(29) 0.5371(29) 0.419(21) 0.366(15) Uiso 0.025 8
 C C29 0.5992(29) 0.5451(29) 0.555(21) 0.366(15) Uiso 0.025 8
 O O33 0.4113(28) 0.514(5) 1.031(19) 0.290(16) Uiso 0.025 8
 O O34 0.4313(28) 0.416(5) 0.856(19) 0.290(16) Uiso 0.025 8
 C C32 0.4203(28) 0.465(5) 0.943(19) 0.290(16) Uiso 0.025 8

loop_
  _geom_bond_atom_site_label_1
  _geom_bond_atom_site_label_2
  _geom_bond_distance
  _geom_bond_site_symmetry_1
  _geom_bond_site_symmetry_2
  _geom_bond_publ_flag
 Cd1 O2 2.2137(32) . 1_555 N
 Cd1 O2 2.2137(32) . 8_556 N
 Cd1 O3 2.514(7) . 8_556 N
 Cd1 O3 2.514(7) . 1_555 N
 Cd1 N15 2.229(8) . 8_556 N
 Cd1 N15 2.229(8) . 1_555 N
 N15 C17 1.38597(15) . 1_555 N
 N15 C19 1.33372(13) . 1_555 N
 N16 C18 1.39206(13) . 1_555 N
 N16 C19 1.36851(17) . 1_555 N
 C4 H9 1.09211(12) . 1_555 N
 C4 C7 1.39401(13) . 1_555 N
 C5 C4 1.40303(17) . 1_555 N
 C5 C10 1.40481(15) . 1_555 N
 C6 O2 1.28957(16) . 1_555 N
 C6 O3 1.26902(14) . 1_555 N
 C6 C5 1.49630(14) . 1_555 N
 C7 C4 1.39401(13) . 1_555 N
 C7 H8 1.09208(14) . 1_555 N
 C7 C14 1.40225(15) . 1_555 N
 C10 H12 1.09003(13) . 1_555 N
 C10 C11 1.39413(13) . 1_555 N
 C11 H13 1.09309(12) . 1_555 N
 C11 C14 1.39872(17) . 1_555 N
 C14 N16 1.653(18) . 7_555 N
 C14 C7 1.40225(15) . 1_555 N
 C17 H21 1.08511(10) . 1_555 N
 C17 C18 1.36823(13) . 1_555 N
 C18 N16 1.39206(13) . 1_555 N
 C18 C17 1.36823(13) . 1_555 N
 C18 H22 1.08532(14) . 1_555 N
 C19 C20 1.48621(14) . 1_555 N
 C20 H23 1.09885(11) . 1_555 N
 C20 H24 1.09926(10) . 1_555 N
 C20 H25 1.09876(11) . 1_555 N
 C26 O27 1.17970(15) . 1_555 N
 C26 O28 1.17970(15) . 1_555 N
 C29 O30 1.17410(13) . 1_555 N
 C29 O31 1.17552(13) . 1_555 N
 C32 O33 1.17940(11) . 1_555 N
 C32 O34 1.18031(11) . 1_555 N

loop_
  _geom_angle_atom_site_label_1
  _geom_angle_atom_site_label_2
  _geom_angle_atom_site_label_3
  _geom_angle
  _geom_angle_site_symmetry_1
  _geom_angle_site_symmetry_2
  _geom_angle_site_symmetry_3
  _geom_angle_publ_flag
 O2 Cd1 O2 160.7(5) 1_555 . 8_556 N
 O2 Cd1 N15 98.02(30) 1_555 . 1_555 N
 O2 Cd1 N15 92.88(24) 1_555 . 8_556 N
 O2 Cd1 N15 92.88(24) 8_556 . 1_555 N
 O2 Cd1 N15 98.02(30) 8_556 . 8_556 N
 N15 Cd1 N15 111.2(7) 1_555 . 8_556 N
 Cd1 O2 C6 97.37(22) 1_555 . 1_555 N
 Cd1 N15 C17 128.87(24) 1_555 . 1_555 N
 Cd1 N15 C19 120.82(16) 1_555 . 1_555 N
 C17 N15 C19 107.234(4) 1_555 . 1_555 N
 C14 N16 C18 136.6(8) 7_455 . 1_555 N
 C14 N16 C19 115.1(10) 7_455 . 1_555 N
 C18 N16 C19 108.027(4) 1_555 . 1_555 N
 C5 C4 H9 118.8747(19) 1_555 . 1_555 N
 C5 C4 C7 120.017(6) 1_555 . 1_555 N
 C7 C4 H9 121.103(8) 1_555 . 1_555 N
 C4 C5 C10 119.9631(20) 1_555 . 1_555 N
 C6 C5 C4 120.013(6) 1_555 . 1_555 N
 C6 C5 C10 120.024(8) 1_555 . 1_555 N
 O2 C6 O3 122.1767(16) 1_555 . 1_555 N
 C5 C6 O2 117.197(7) 1_555 . 1_555 N
 C5 C6 O3 120.617(8) 1_555 . 1_555 N
 C4 C7 H8 120.881(6) 1_555 . 1_555 N
 C4 C7 C14 119.244(9) 1_555 . 1_555 N
 H8 C7 C14 119.8724(23) 1_555 . 1_555 N
 C5 C10 H12 119.8261(21) 1_555 . 1_555 N
 C5 C10 C11 120.513(8) 1_555 . 1_555 N
 C11 C10 H12 119.611(6) 1_555 . 1_555 N
 C10 C11 H13 121.392(8) 1_555 . 1_555 N
 C10 C11 C14 118.786(7) 1_555 . 1_555 N
 H13 C11 C14 119.7973(18) 1_555 . 1_555 N
 C7 C14 N16 120.4(5) 1_555 . 7_555 N
 C7 C14 C11 121.4613(20) 1_555 . 1_555 N
 C11 C14 N16 116.75(33) 1_555 . 7_555 N
 N15 C17 H21 121.3300(24) 1_555 . 1_555 N
 N15 C17 C18 109.314(7) 1_555 . 1_555 N
 C18 C17 H21 129.351(4) 1_555 . 1_555 N
 N16 C18 C17 105.862(7) 1_555 . 1_555 N
 N16 C18 H22 120.9420(25) 1_555 . 1_555 N
 C17 C18 H22 133.187(4) 1_555 . 1_555 N
 N15 C19 N16 109.54750(30) 1_555 . 1_555 N
 N15 C19 C20 125.515(5) 1_555 . 1_555 N
 N16 C19 C20 124.916(5) 1_555 . 1_555 N
 C19 C20 H23 111.043(4) 1_555 . 1_555 N
 C19 C20 H24 110.822(6) 1_555 . 1_555 N
 C19 C20 H25 109.170(9) 1_555 . 1_555 N
 H23 C20 H24 108.832(9) 1_555 . 1_555 N
 H23 C20 H25 109.762(4) 1_555 . 1_555 N
 H24 C20 H25 107.129(6) 1_555 . 1_555 N
 O27 C26 O28 180.0 1_555 . 1_555 N
 O30 C29 O31 177.3968(4) 1_555 . 1_555 N
 O33 C32 O34 178.14560(10) 1_555 . 1_555 N

_gsas_exptl_extinct_corr_T_max    1.00000
_gsas_exptl_extinct_corr_T_min    1.00000
_pd_calc_method                   'Rietveld Refinement'
_pd_meas_2theta_range_inc         0.017
_pd_meas_2theta_range_max         39.9844
_pd_meas_2theta_range_min         4.9814
_pd_meas_number_of_points         2060
_pd_phase_name                    Cd_MOF_CO2
_pd_proc_2theta_range_inc         0.017
_pd_proc_2theta_range_max         39.89201
_pd_proc_2theta_range_min         4.88901
_pd_proc_info_datetime            2017-07-19T14:47:51
_pd_proc_ls_peak_cutoff           0.01000
_pd_proc_ls_prof_R_factor         0.0382
_pd_proc_ls_prof_wR_expected      0.0439
_pd_proc_ls_prof_wR_factor        0.0486
_pd_proc_number_of_points         2060

File: database/cifs/85) 10.1021_acscentsci.8b00378/to 1b.cif (part 1 of 24)
 
data_ActivatedForm
 
_audit_creation_method            'SHELXL-2016/6'
_shelx_SHELXL_version_number      '2016/6'
_chemical_name_systematic         ?
_chemical_name_common             ?
_chemical_melting_point           ?
_chemical_formula_moiety          ?
_chemical_formula_sum
 'C22 H18 Cd N4 O4' 
_chemical_formula_weight          514.80

loop_
 _atom_type_symbol
 _atom_type_description
 _atom_type_scat_dispersion_real
 _atom_type_scat_dispersion_imag
 _atom_type_scat_source
 'C'  'C'   0.0033   0.0016
 'International Tables Vol C Tables 4.2.6.8 and 6.1.1.4'
 'H'  'H'   0.0000   0.0000
 'International Tables Vol C Tables 4.2.6.8 and 6.1.1.4'
 'N'  'N'   0.0061   0.0033
 'International Tables Vol C Tables 4.2.6.8 and 6.1.1.4'
 'O'  'O'   0.0106   0.0060
 'International Tables Vol C Tables 4.2.6.8 and 6.1.1.4'
 'Cd'  'Cd'  -0.8075   1.2024
 'International Tables Vol C Tables 4.2.6.8 and 6.1.1.4'
 
_space_group_crystal_system       orthorhombic
_space_group_IT_number            18
_space_group_name_H-M_alt         'P 21 21 2'
_space_group_name_Hall            'P 2 2ab'
 
_shelx_space_group_comment
;
The symmetry employed for this shelxl refinement is uniquely defined
by the following loop, which should always be used as a source of
symmetry information in preference to the above space-group names.
They are only intended as comments.
;
 
loop_
 _space_group_symop_operation_xyz
 'x, y, z'
 '-x, -y, z'
 'x+1/2, -y+1/2, -z'
 '-x+1/2, y+1/2, -z'
 
_cell_length_a                    16.850(4)
_cell_length_b                    16.855(4)
_cell_length_c                    7.7979(18)
_cell_angle_alpha                 90
_cell_angle_beta                  90
_cell_angle_gamma                 90
_cell_volume                      2214.6(9)
_cell_formula_units_Z             4
_cell_measurement_temperature     298(2)
_cell_measurement_reflns_used      9895
_cell_measurement_theta_min        2.42
_cell_measurement_theta_max       24.93
 
_exptl_crystal_description        block
_exptl_crystal_colour             colorless
_exptl_crystal_density_meas       ?
_exptl_crystal_density_method     ?
_exptl_crystal_density_diffrn     1.544          
_exptl_crystal_F_000              1032
_exptl_transmission_factor_min    ?
_exptl_transmission_factor_max    ?
_exptl_crystal_size_max           0.177
_exptl_crystal_size_mid           0.089
_exptl_crystal_size_min           0.078
_exptl_absorpt_coefficient_mu     1.021
_shelx_estimated_absorpt_T_min    0.840
_shelx_estimated_absorpt_T_max    0.925
_exptl_absorpt_correction_type    ?
_exptl_absorpt_correction_T_min   ?
_exptl_absorpt_correction_T_max   ?
_exptl_absorpt_process_details    ?
_exptl_absorpt_special_details    ?
_diffrn_ambient_temperature       298(2)
_diffrn_radiation_wavelength      0.71073
_diffrn_radiation_type            MoK\a
_diffrn_source                    ?
_diffrn_measurement_device_type  'Bruker APEX-II CCD'
_diffrn_measurement_method       '\f and \w scans'
_diffrn_detector_area_resol_mean  ?
_diffrn_reflns_number             32288
_diffrn_reflns_av_unetI/netI      0.0757
_diffrn_reflns_av_R_equivalents   0.1259
_diffrn_reflns_limit_h_min        -20
_diffrn_reflns_limit_h_max        20
_diffrn_reflns_limit_k_min        -19
_diffrn_reflns_limit_k_max        20
_diffrn_reflns_limit_l_min        -9
_diffrn_reflns_limit_l_max        9
_diffrn_reflns_theta_min          1.208
_diffrn_reflns_theta_max          25.014
_diffrn_reflns_theta_full         25.000
_diffrn_measured_fraction_theta_max   0.999
_diffrn_measured_fraction_theta_full  0.999
_diffrn_reflns_Laue_measured_fraction_max    0.999
_diffrn_reflns_Laue_measured_fraction_full   0.999
_diffrn_reflns_point_group_measured_fraction_max   0.999
_diffrn_reflns_point_group_measured_fraction_full  0.999
_reflns_number_total              3895
_reflns_number_gt                 3225
_reflns_threshold_expression      'I > 2\s(I)'
_reflns_Friedel_coverage          0.739
_reflns_Friedel_fraction_max      0.999
_reflns_Friedel_fraction_full     0.999
 
_reflns_special_details
;
 Reflections were merged by SHELXL according to the crystal
 class for the calculation of statistics and refinement.
 
 _reflns_Friedel_fraction is defined as the number of unique
 Friedel pairs measured divided by the number that would be
 possible theoretically, ignoring centric projections and
 systematic absences.
;
 
_computing_data_collection       'Bruker APEX2'
_computing_cell_refinement       'Bruker SAINT'
_computing_data_reduction        'Bruker SAINT'
_computing_structure_solution    'SHELXL-2016/6 (Sheldrick, 2016)'
_computing_structure_refinement  'SHELXL-2016/6 (Sheldrick, 2016)'
_computing_molecular_graphics    'Bruker SHELXTL'
_computing_publication_material  'Bruker SHELXTL'
_refine_special_details
;
 Refined as a 2-component twin.
;
_refine_ls_structure_factor_coef  Fsqd
_refine_ls_matrix_type            full
_refine_ls_weighting_scheme       calc
_refine_ls_weighting_details
'w=1/[\s^2^(Fo^2^)+(0.0409P)^2^+3.6166P] where P=(Fo^2^+2Fc^2^)/3'
_atom_sites_solution_primary      ?
_atom_sites_solution_secondary    ?
_atom_sites_solution_hydrogens    geom
_refine_ls_hydrogen_treatment     constr
_refine_ls_extinction_method      none
_refine_ls_extinction_coef        .
_refine_ls_abs_structure_details
;
 Flack x determined using 995 quotients [(I+)-(I-)]/[(I+)+(I-)]
 (Parsons, Flack and Wagner, Acta Cryst. B69 (2013) 249-259).
;
_refine_ls_abs_structure_Flack    -0.029(16)
_chemical_absolute_configuration  ?
_refine_ls_number_reflns          3895
_refine_ls_number_parameters      229
_refine_ls_number_restraints      83
_refine_ls_R_factor_all           0.0919
_refine_ls_R_factor_gt            0.0715
_refine_ls_wR_factor_ref          0.1231
_refine_ls_wR_factor_gt           0.1171
_refine_ls_goodness_of_fit_ref    1.161
_refine_ls_restrained_S_all       1.163
_refine_ls_shift/su_max           0.032
_refine_ls_shift/su_mean          0.001
 
loop_
 _atom_site_label
 _atom_site_type_symbol
 _atom_site_fract_x
 _atom_site_fract_y
 _atom_site_fract_z
 _atom_site_U_iso_or_equiv
 _atom_site_adp_type
 _atom_site_occupancy
 _atom_site_site_symmetry_order  
 _atom_site_calc_flag
 _atom_site_refinement_flags_posn
 _atom_site_refinement_flags_adp
 _atom_site_refinement_flags_occupancy
 _atom_site_disorder_assembly
 _atom_site_disorder_group
Cd1 Cd 0.78251(12) 0.21655(12) 0.52218(9) 0.0448(3) Uani 1 1 d D . . . .
O1 O 0.8152(10) 0.1816(12) 0.7955(12) 0.068(4) Uani 1 1 d . . . . .
O2 O 0.8925(9) 0.1346(11) 0.5971(14) 0.078(6) Uani 1 1 d . . . . .
C1 C 1.2080(7) 0.0975(5) 1.4525(15) 0.083(7) Uani 1 1 d G . . . .
H1 H 1.242627 0.072794 1.528492 0.100 Uiso 1 1 calc R U . . .
C2 C 1.1447(7) 0.0604(5) 1.3630(16) 0.073(6) Uani 1 1 d G . . . .
H2 H 1.130517 0.007203 1.370085 0.088 Uiso 1 1 calc R U . . .
N2 N 1.1067(6) 0.1189(4) 1.2607(12) 0.047(3) Uani 1 1 d DG U . . .
C3 C 1.1466(6) 0.1921(5) 1.2870(13) 0.042(4) Uani 1 1 d G U . . .
N1 N 1.2092(6) 0.1789(5) 1.4055(12) 0.048(4) Uani 1 1 d G U . . .
C4 C 1.136559 0.264330 1.204689 0.059(6) Uani 1 1 d . . . . .
H4A H 1.168064 0.265325 1.102139 0.088 Uiso 1 1 calc R U . . .
H4B H 1.152999 0.306493 1.279448 0.088 Uiso 1 1 calc R U . . .
H4C H 1.081638 0.271172 1.175478 0.088 Uiso 1 1 calc R U . . .
C5 C 1.0481(6) 0.1046(7) 1.1417(11) 0.049(5) Uani 1 1 d DG U . . .
C6 C 0.9714(6) 0.1263(7) 1.1871(9) 0.045(5) Uani 1 1 d G . . . .
H6 H 0.958491 0.134281 1.301757 0.054 Uiso 1 1 calc R U . . .
C7 C 0.9139(5) 0.1361(6) 1.0610(12) 0.041(5) Uani 1 1 d G . . . .
H7 H 0.862523 0.150673 1.091388 0.049 Uiso 1 1 calc R U . . .
C8 C 0.9331(6) 0.1242(7) 0.8896(10) 0.048(4) Uani 1 1 d DG U . . .
C9 C 1.0099(7) 0.1025(8) 0.8443(9) 0.048(4) Uani 1 1 d G . . . .
H9 H 1.022767 0.094488 0.729591 0.057 Uiso 1 1 calc R U . . .
C10 C 1.0674(5) 0.0926(6) 0.9703(13) 0.054(5) Uani 1 1 d G U . . .
H10 H 1.118736 0.078095 0.939959 0.064 Uiso 1 1 calc R U . . .
C11 C 0.8788(9) 0.1466(9) 0.7517(18) 0.038(5) Uani 1 1 d D U . . .
C12 C 0.9390(7) 0.3256(7) 0.4287(12) 0.050(5) Uani 1 1 d G . . . .
H12 H 0.967974 0.310552 0.524873 0.060 Uiso 1 1 calc R U . . .
C13 C 0.9613(6) 0.3845(7) 0.3077(16) 0.056(5) Uani 1 1 d G U . . .
H13 H 1.007425 0.414808 0.310789 0.067 Uiso 1 1 calc R U . . .
N4 N 0.9009(7) 0.3890(6) 0.1812(12) 0.054(5) Uani 1 1 d DG . . . .
C14 C 0.8412(6) 0.3329(7) 0.2239(13) 0.038(4) Uani 1 1 d G U . . .
N3 N 0.8648(7) 0.2937(6) 0.3769(12) 0.035(4) Uani 1 1 d G U . . .
C15 C 0.775320 0.317410 0.113420 0.062(5) Uani 1 1 d . . . . .
H15A H 0.746351 0.272376 0.155413 0.093 Uiso 1 1 calc R U . . .
H15B H 0.794255 0.306551 -0.000295 0.093 Uiso 1 1 calc R U . . .
H15C H 0.741096 0.362930 0.110932 0.093 Uiso 1 1 calc R U . . .
C16 C 0.8908(8) 0.4479(7) 0.0510(13) 0.043(4) Uani 1 1 d DG . . . .
C17 C 0.9139(8) 0.4316(6) -0.1165(16) 0.078(8) Uani 1 1 d G . . . .
H17 H 0.944594 0.387017 -0.139891 0.094 Uiso 1 1 calc R U . . .
C18 C 0.8911(9) 0.4819(8) -0.2489(11) 0.073(7) Uani 1 1 d G . . . .
H18 H 0.906592 0.470957 -0.360922 0.088 Uiso 1 1 calc R U . . .
C19 C 0.8452(7) 0.5485(7) -0.2139(11) 0.043(4) Uani 1 1 d DG U . . .
C20 C 0.8221(7) 0.5648(6) -0.0464(13) 0.047(4) Uani 1 1 d G U . . .
H20 H 0.791416 0.609304 -0.023007 0.056 Uiso 1 1 calc R U . . .
C21 C 0.8449(8) 0.5145(7) 0.0860(10) 0.050(5) Uani 1 1 d G . . . .
H21 H 0.829417 0.525364 0.198026 0.060 Uiso 1 1 calc R U . . .
O4 O 0.8375(11) 0.5908(9) -0.5024(19) 0.096(6) Uani 1 1 d . . . . .
O3 O 0.7685(10) 0.6505(9) -0.3116(15) 0.063(4) Uani 1 1 d . . . . .
C22 C 0.8173(10) 0.6000(11) -0.3537(19) 0.033(4) Uani 1 1 d D U . . .
 
loop_
 _atom_site_aniso_label
 _atom_site_aniso_U_11
 _atom_site_aniso_U_22
 _atom_site_aniso_U_33
 _atom_site_aniso_U_23
 _atom_site_aniso_U_13
 _atom_site_aniso_U_12
Cd1 0.048(2) 0.053(2) 0.0337(4) -0.0017(10) 0.0007(9) 0.0032(6)
O1 0.048(12) 0.109(17) 0.047(5) 0.010(13) 0.003(11) 0.030(6)
O2 0.065(11) 0.133(17) 0.035(6) 0.005(8) -0.002(6) 0.040(11)
C1 0.093(18) 0.075(15) 0.081(14) -0.012(12) -0.053(15) 0.013(13)
C2 0.075(16) 0.045(13) 0.100(17) -0.013(12) -0.024(14) 0.000(13)
N2 0.049(7) 0.039(7) 0.053(6) -0.007(6) 0.002(6) 0.013(6)
C3 0.041(7) 0.034(8) 0.050(7) -0.007(6) 0.010(6) -0.005(6)
N1 0.055(8) 0.041(7) 0.047(5) -0.008(5) -0.010(6) -0.008(7)
C4 0.067(14) 0.055(15) 0.055(11) -0.003(10) -0.005(10) 0.002(11)
C5 0.044(8) 0.052(8) 0.052(8) 0.003(7) -0.010(7) 0.010(7)
C6 0.051(13) 0.042(12) 0.041(10) -0.006(8) 0.005(9) -0.005(10)
C7 0.023(9) 0.061(12) 0.040(10) -0.003(8) -0.004(7) -0.007(8)
C8 0.054(7) 0.046(7) 0.043(6) 0.001(5) -0.003(6) 0.002(6)
C9 0.054(7) 0.046(7) 0.043(6) 0.001(5) -0.003(6) 0.002(6)
C10 0.041(8) 0.059(9) 0.060(7) -0.009(7) -0.003(7) -0.005(7)
C11 0.037(7) 0.029(7) 0.049(6) -0.002(5) -0.002(5) -0.007(6)
C12 0.039(13) 0.056(12) 0.054(13) -0.010(11) -0.001(10) 0.004(9)
C13 0.053(8) 0.051(8) 0.065(8) -0.002(7) -0.003(7) 0.005(7)
N4 0.069(13) 0.042(11) 0.051(10) -0.007(8) -0.004(8) 0.017(9)
C14 0.040(8) 0.037(8) 0.037(7) 0.007(6) 0.010(6) 0.000(7)
N3 0.036(7) 0.034(7) 0.035(6) 0.003(6) 0.004(6) -0.007(6)
C15 0.023(10) 0.074(14) 0.089(12) 0.002(10) 0.003(10) -0.016(11)
C16 0.047(11) 0.034(10) 0.046(11) 0.022(8) -0.007(9) -0.004(8)
C17 0.089(19) 0.09(2) 0.054(14) 0.010(13) 0.026(13) 0.044(15)
C18 0.087(18) 0.077(18) 0.057(13) 0.024(12) 0.027(12) 0.010(14)
C19 0.045(8) 0.046(8) 0.038(7) 0.000(6) 0.002(6) -0.003(7)
C20 0.049(7) 0.040(8) 0.052(8) 0.000(6) -0.005(6) 0.008(6)
C21 0.059(13) 0.058(13) 0.035(10) -0.005(9) 0.010(8) 0.002(11)
O4 0.144(15) 0.096(12) 0.048(9) 0.042(9) 0.013(10) 0.025(10)
O3 0.087(12) 0.066(10) 0.037(7) 0.011(6) -0.001(8) 0.032(8)
C22 0.029(7) 0.031(8) 0.038(7) 0.009(6) -0.015(6) 0.011(6)
 
_geom_special_details
;
 All esds (except the esd in the dihedral angle between two l.s. planes)
 are estimated using the full covariance matrix.  The cell esds are taken
 into account individually in the estimation of esds in distances, angles
 and torsion angles; correlations between esds in cell parameters are only
 used when they are defined by crystal symmetry.  An approximate (isotropic)
 treatment of cell esds is used for estimating esds involving l.s. planes.
;
 
loop_
 _geom_bond_atom_site_label_1
 _geom_bond_atom_site_label_2
 _geom_bond_distance
 _geom_bond_site_symmetry_2
 _geom_bond_publ_flag
Cd1 O3 2.162(12) 4_645 ?
Cd1 N3 2.213(8) . ?
Cd1 N1 2.225(14) 3_457 ?
Cd1 O1 2.279(9) . ?
Cd1 O2 2.384(12) . ?
Cd1 C11 2.688(14) . ?
O1 C11 1.270(17) . ?
O2 C11 1.244(17) . ?
C1 N1 1.4200 . ?
C1 C2 1.4200 . ?
C1 H1 0.9300 . ?
C2 N2 1.4200 . ?
C2 H2 0.9300 . ?
N2 C5 1.376(10) . ?
N2 C3 1.4200 . ?
C3 C4 1.386(8) . ?
C3 N1 1.4200 . ?
C4 H4A 0.9600 . ?
C4 H4B 0.9600 . ?
C4 H4C 0.9600 . ?
C5 C6 1.3900 . ?
C5 C10 1.3900 . ?
C6 C7 1.3900 . ?
C6 H6 0.9300 . ?
C7 C8 1.3900 . ?
C7 H7 0.9300 . ?
C8 C9 1.3900 . ?
C8 C11 1.462(14) . ?
C9 C10 1.3900 . ?
C9 H9 0.9300 . ?
C10 H10 0.9300 . ?
C12 N3 1.4200 . ?
C12 C13 1.4200 . ?
C12 H12 0.9300 . ?
C13 N4 1.4200 . ?
C13 H13 0.9300 . ?
N4 C14 1.4200 . ?
N4 C16 1.430(9) . ?
C14 N3 1.4200 . ?
C14 C15 1.430(8) . ?
C15 H15A 0.9600 . ?
C15 H15B 0.9600 . ?
C15 H15C 0.9600 . ?
C16 C17 1.3900 . ?
C16 C21 1.3900 . ?
C17 C18 1.3900 . ?
C17 H17 0.9300 . ?
C18 C19 1.3900 . ?
C18 H18 0.9300 . ?
C19 C20 1.3900 . ?
C19 C22 1.471(14) . ?
C20 C21 1.3900 . ?
C20 H20 0.9300 . ?
C21 H21 0.9300 . ?
O4 C22 1.22(2) . ?
O3 C22 1.23(2) . ?
 
loop_
 _geom_angle_atom_site_label_1
 _geom_angle_atom_site_label_2
 _geom_angle_atom_site_label_3
 _geom_angle
 _geom_angle_site_symmetry_1
 _geom_angle_site_symmetry_3
 _geom_angle_publ_flag
O3 Cd1 N3 99.4(5) 4_645 . ?
O3 Cd1 N1 112(2) 4_645 3_457 ?
N3 Cd1 N1 90.7(4) . 3_457 ?
O3 Cd1 O1 132.3(7) 4_645 . ?
N3 Cd1 O1 118.6(7) . . ?
N1 Cd1 O1 95.9(19) 3_457 . ?
O3 Cd1 O2 101.4(6) 4_645 . ?
N3 Cd1 O2 88.8(6) . . ?
N1 Cd1 O2 146(2) 3_457 . ?
O1 Cd1 O2 55.4(4) . . ?
O3 Cd1 C11 121.3(6) 4_645 . ?
N3 Cd1 C11 102.7(5) . . ?
N1 Cd1 C11 121(2) 3_457 . ?
O1 Cd1 C11 28.1(4) . . ?
O2 Cd1 C11 27.6(4) . . ?
C11 O1 Cd1 94.2(8) . . ?
C11 O2 Cd1 90.0(9) . . ?
N1 C1 C2 108.0 . . ?
N1 C1 H1 126.0 . . ?
C2 C1 H1 126.0 . . ?
C1 C2 N2 108.0 . . ?
C1 C2 H2 126.0 . . ?
N2 C2 H2 126.0 . . ?
C5 N2 C3 126.1(6) . . ?
C5 N2 C2 125.4(6) . . ?
C3 N2 C2 108.0 . . ?
C4 C3 N2 129.6(3) . . ?
C4 C3 N1 122.0(3) . . ?
N2 C3 N1 108.0 . . ?
C1 N1 C3 108.0 . . ?
C1 N1 Cd1 135.1(3) . 3_557 ?
C3 N1 Cd1 116.9(3) . 3_557 ?
C3 C4 H4A 109.5 . . ?
C3 C4 H4B 109.5 . . ?
H4A C4 H4B 109.5 . . ?
C3 C4 H4C 109.5 . . ?
H4A C4 H4C 109.5 . . ?
H4B C4 H4C 109.5 . . ?
N2 C5 C6 116.7(8) . . ?
N2 C5 C10 120.4(8) . . ?
C6 C5 C10 120.0 . . ?
C5 C6 C7 120.0 . . ?
C5 C6 H6 120.0 . . ?
C7 C6 H6 120.0 . . ?
C8 C7 C6 120.0 . . ?
C8 C7 H7 120.0 . . ?
C6 C7 H7 120.0 . . ?
C9 C8 C7 120.0 . . ?
C9 C8 C11 117.6(9) . . ?
C7 C8 C11 121.6(10) . . ?
C8 C9 C10 120.0 . . ?
C8 C9 H9 120.0 . . ?
C10 C9 H9 120.0 . . ?
C9 C10 C5 120.0 . . ?
C9 C10 H10 120.0 . . ?
C5 C10 H10 120.0 . . ?
O2 C11 O1 119.5(13) . . ?
O2 C11 C8 123.7(14) . . ?
O1 C11 C8 116.8(13) . . ?
O2 C11 Cd1 62.5(8) . . ?
O1 C11 Cd1 57.7(7) . . ?
C8 C11 Cd1 168.8(11) . . ?
N3 C12 C13 108.0 . . ?
N3 C12 H12 126.0 . . ?
C13 C12 H12 126.0 . . ?
N4 C13 C12 108.0 . . ?
N4 C13 H13 126.0 . . ?
C12 C13 H13 126.0 . . ?
C13 N4 C14 108.0 . . ?
C13 N4 C16 128.0(10) . . ?
C14 N4 C16 123.0(10) . . ?
N4 C14 N3 108.0 . . ?
N4 C14 C15 122.0(8) . . ?
N3 C14 C15 129.7(8) . . ?
C14 N3 C12 108.0 . . ?
C14 N3 Cd1 121.9(6) . . ?
C12 N3 Cd1 129.0(6) . . ?
C14 C15 H15A 109.5 . . ?
C14 C15 H15B 109.5 . . ?
H15A C15 H15B 109.5 . . ?
C14 C15 H15C 109.5 . . ?
H15A C15 H15C 109.5 . . ?
H15B C15 H15C 109.5 . . ?
C17 C16 C21 120.0 . . ?
C17 C16 N4 119.8(10) . . ?
C21 C16 N4 119.2(10) . . ?
C18 C17 C16 120.0 . . ?
C18 C17 H17 120.0 . . ?
C16 C17 H17 120.0 . . ?
C17 C18 C19 120.0 . . ?
C17 C18 H18 120.0 . . ?
C19 C18 H18 120.0 . . ?
C20 C19 C18 120.0 . . ?
C20 C19 C22 119.3(11) . . ?
C18 C19 C22 120.6(11) . . ?
C21 C20 C19 120.0 . . ?
C21 C20 H20 120.0 . . ?
C19 C20 H20 120.0 . . ?
C20 C21 C16 120.0 . . ?
C20 C21 H21 120.0 . . ?
C16 C21 H21 120.0 . . ?
C22 O3 Cd1 114.8(10) . 4_655 ?
O4 C22 O3 122.0(14) . . ?
O4 C22 C19 122.7(16) . . ?
O3 C22 C19 115.2(14) . . ?
 
_refine_diff_density_max    1.163
_refine_diff_density_min   -0.694
_refine_diff_density_rms    0.109

_shelx_res_file
;
TITL ActivatedForm in P2(1)2(1)2
    C:ActivatedForm..res
    created by SHELXL-2016/6 at 10:42:00 on 19-Apr-2017
CELL 0.71073 16.8503 16.8546 7.7979 90.000 90.000 90.000
ZERR 4.0000 0.0039 0.0039 0.0018 0.000 0.000 0.000
LATT -1
SYMM -X, -Y, Z
SYMM 0.5+X, 0.5-Y, -Z
SYMM 0.5-X, 0.5+Y, -Z
SFAC C H N O CD
UNIT 88 72 16 16 4
TWIN    0.00 -1.00  0.00 -1.00  0.00  0.00  0.00  0.00 -1.00   2
BOND $H
ISOR 0.007 C3 C5 C8 C10 N3 C20 C19 N1 C13 C22 C14 N2
ISOR 0.005 C11
EADP C8 C9
EQIV $1 X-1/2,1/2-Y,2-Z
DFIX 1.42 0.02 C19 C22
DFIX 1.45 0.02 C8 C11
DFIX 1.45 0.02 N2 C5
DFIX 1.47 0.01 N4 C16
DFIX 2.22 0.01 Cd1 N1_$1
OMIT 3   3   7
OMIT 0 0 2
OMIT 0 11 3
OMIT -1 1 9
OMIT 3 0 9
OMIT 0 9 3
OMIT 0 7 3
OMIT 14 2 0
OMIT 3 1 9
OMIT 1 1 9
OMIT 3 0 2
OMIT 14 4 0
ACTA 50
FMAP 2 1 53
PLAN 10 0 0
MERG 2
SIZE 0.078 0.089 0.177
TEMP 25
L.S. 20
WGHT    0.040900    3.616600
BASF   0.50409
FVAR       0.13563
CD1   5    0.782513    0.216552    0.522180    11.00000    0.04780    0.05303 =
         0.03366   -0.00168    0.00072    0.00322
O1    4    0.815225    0.181559    0.795459    11.00000    0.04818    0.10893 =
         0.04664    0.01001    0.00305    0.02951
O2    4    0.892494    0.134619    0.597104    11.00000    0.06530    0.13309 =
         0.03535    0.00515   -0.00150    0.03959
AFIX  56
C1    1    1.208013    0.097493    1.452472    11.00000    0.09337    0.07538 =
         0.08116   -0.01202   -0.05262    0.01323
AFIX  43
H1    2    1.242627    0.072794    1.528492    11.00000   -1.20000
AFIX  55
C2    1    1.144671    0.060434    1.362972    11.00000    0.07548    0.04460 =
         0.09955   -0.01304   -0.02441    0.00030
AFIX  43
H2    2    1.130517    0.007203    1.370085    11.00000   -1.20000
AFIX  55
N2    3    1.106734    0.118923    1.260705    11.00000    0.04887    0.03917 =
         0.05312   -0.00718    0.00171    0.01277
C3    1    1.146630    0.192130    1.287000    11.00000    0.04084    0.03440 =
         0.05004   -0.00700    0.00986   -0.00466
N1    3    1.209223    0.178885    1.405518    11.00000    0.05452    0.04139 =
         0.04673   -0.00849   -0.00961   -0.00814
AFIX   0
C4    1   11.136559   10.264330   11.204689    11.00000    0.06659    0.05538 =
         0.05494   -0.00272   -0.00502    0.00190
AFIX 137
H4A   2    1.168064    0.265325    1.102139    11.00000   -1.50000
H4B   2    1.152999    0.306493    1.279448    11.00000   -1.50000
H4C   2    1.081638    0.271172    1.175478    11.00000   -1.50000
AFIX  66
C5    1    1.048128    0.104563    1.141717    11.00000    0.04423    0.05174 =
         0.05228    0.00273   -0.00957    0.00955
C6    1    0.971375    0.126305    1.187077    11.00000    0.05133    0.04239 =
         0.04065   -0.00618    0.00540   -0.00505
AFIX  43
H6    2    0.958491    0.134281    1.301757    11.00000   -1.20000
AFIX  65
C7    1    0.913876    0.136126    1.061037    11.00000    0.02293    0.06104 =
         0.03966   -0.00306   -0.00396   -0.00699
AFIX  43
H7    2    0.862523    0.150673    1.091388    11.00000   -1.20000
AFIX  65
C8    1    0.933132    0.124205    0.889634    11.00000    0.05383    0.04569 =
         0.04307    0.00075   -0.00294    0.00196
C9    1    1.009885    0.102464    0.844271    11.00000    0.05383    0.04569 =
         0.04307    0.00075   -0.00294    0.00196
AFIX  43
H9    2    1.022767    0.094488    0.729591    11.00000   -1.20000
AFIX  65
C10   1    1.067383    0.092642    0.970310    11.00000    0.04130    0.05934 =
         0.06028   -0.00898   -0.00337   -0.00465
AFIX  43
H10   2    1.118736    0.078095    0.939959    11.00000   -1.20000
AFIX   0
C11   1    0.878844    0.146630    0.751677    11.00000    0.03699    0.02949 =
         0.04866   -0.00186   -0.00153   -0.00654
AFIX  56
C12   1    0.939042    0.325588    0.428651    11.00000    0.03923    0.05627 =
         0.05439   -0.00988   -0.00111    0.00406
AFIX  43
H12   2    0.967974    0.310552    0.524873    11.00000   -1.20000
AFIX  55
C13   1    0.961332    0.384493    0.307694    11.00000    0.05277    0.05059 =
         0.06464   -0.00188   -0.00330    0.00515
AFIX  43
H13   2    1.007425    0.414808    0.310789    11.00000   -1.20000
AFIX  55
N4    3    0.900885    0.388984    0.181181    11.00000    0.06896    0.04194 =
         0.05133   -0.00663   -0.00446    0.01663
C14   1    0.841237    0.332855    0.223949    11.00000    0.03960    0.03681 =
         0.03728    0.00670    0.01003   -0.00008
N3    3    0.864819    0.293674    0.376894    11.00000    0.03628    0.03414 =
         0.03500    0.00330    0.00370   -0.00653
AFIX   0
C15   1   10.775320   10.317410   10.113420    11.00000    0.02347    0.07385 =
         0.08916    0.00184    0.00319   -0.01616
AFIX 137
H15A  2    0.746351    0.272376    0.155413    11.00000   -1.50000
H15B  2    0.794255    0.306551   -0.000295    11.00000   -1.50000
H15C  2    0.741096    0.362930    0.110932    11.00000   -1.50000
AFIX  66
C16   1    0.890773    0.447868    0.050980    11.00000    0.04748    0.03430 =
         0.04583    0.02247   -0.00701   -0.00399
C17   1    0.913893    0.431570   -0.116463    11.00000    0.08938    0.09097 =
         0.05356    0.01034    0.02576    0.04400
AFIX  43
H17   2    0.944594    0.387017   -0.139891    11.00000   -1.20000
AFIX  65
C18   1    0.891124    0.481862   -0.248891    11.00000    0.08658    0.07657 =
         0.05702    0.02442    0.02706    0.00998
AFIX  43
H18   2    0.906592    0.470957   -0.360922    11.00000   -1.20000
AFIX  65
C19   1    0.845237    0.548453   -0.213876    11.00000    0.04548    0.04567 =
         0.03850    0.00016    0.00163   -0.00281
C20   1    0.822117    0.564751   -0.046434    11.00000    0.04927    0.03954 =
         0.05158   -0.00017   -0.00478    0.00766
AFIX  43
H20   2    0.791416    0.609304   -0.023007    11.00000   -1.20000
AFIX  65
C21   1    0.844885    0.514460    0.085996    11.00000    0.05868    0.05759 =
         0.03477   -0.00525    0.00976    0.00185
AFIX  43
H21   2    0.829417    0.525364    0.198026    11.00000   -1.20000
AFIX   0
O4    4    0.837489    0.590807   -0.502397    11.00000    0.14434    0.09647 =
         0.04754    0.04204    0.01330    0.02472
O3    4    0.768501    0.650499   -0.311561    11.00000    0.08672    0.06574 =
         0.03698    0.01110   -0.00089    0.03178
C22   1    0.817336    0.600023   -0.353679    11.00000    0.02859    0.03149 =
         0.03754    0.00867   -0.01501    0.01128
HKLF 4




REM  298K in P2(1)2(1)2
REM R1 =  0.0715 for    3225 Fo > 4sig(Fo)  and  0.0919 for all    3895 data
REM    229 parameters refined using     83 restraints

END

WGHT      0.0411      3.5967

REM Highest difference peak  1.163,  deepest hole -0.694,  1-sigma level  0.109
Q1    1   0.7396  0.2581  0.5380  11.00000  0.05    1.16
Q2    1   0.7372  0.1781  0.5502  11.00000  0.05    1.04
Q3    1   0.8293  0.1729  0.5464  11.00000  0.05    0.99
Q4    1   0.8379  0.2453  0.5374  11.00000  0.05    0.86
Q5    1   0.8260  0.2600  0.5434  11.00000  0.05    0.85
Q6    1   1.1168  0.2853  1.4884  11.00000  0.05    0.55
Q7    1   0.9014  0.2424  0.5292  11.00000  0.05    0.52
Q8    1   1.2013  0.1964  1.5217  11.00000  0.05    0.49
Q9    1   0.9008  0.1944  0.5220  11.00000  0.05    0.44
Q10   1   0.7795  0.1828  0.6768  11.00000  0.05    0.44
;
_shelx_res_checksum   10333

_shelx_hkl_file
;
   0   0   1  409.15    6.36
   0   0   1  381.52    6.69
   0   0   1  388.97    6.15
   0   0   1  374.08    6.26
   0   0   1  409.69    6.24
   0   0  -1  408.38    6.24
   0   0  -1  371.85    6.24
   0   0  -1  391.18    6.14
   0   0  -1  396.54    7.23
   0   0  -1  400.91    6.34
   0   0  -2   97.83    2.64
   0   0   2  102.24    3.28
   0   0  -2  105.45    3.47
   0   0   2  108.70    2.93
   0   0  -2   96.75    4.56
   0   0   2  101.74    3.80
   0   0  -2  101.17    3.04
   0   0   2   99.30    3.21
   0   0  -2   99.06    3.35
   0   0   3  444.94    8.57
   0   0  -3  436.08    8.53
   0   0   3  464.70    8.21
   0   0  -3  453.09   10.92
   0   0  -3  451.27    8.27
   0   0   3  453.74    9.76
   0   0   4  147.51    6.01
   0   0  -4  148.49    4.91
   0   0   4  147.23    4.48
   0   0  -4  149.59    7.04
   0   0   4  145.56    4.95
   0   0  -5   52.22    4.12
   0   0   5   52.07    4.57
   0   0   5   52.14    5.21
   0   0   5   56.70    3.82
   0   0  -5   51.97    5.92
   0   0   6   30.97    4.69
   0   0  -6   27.37    6.08
   0   0   6   28.60    5.19
   0   0   6   28.90    4.04
   0   0  -6   30.68    4.00
   0   0  -7   42.35    4.84
   0   0   7   44.74    6.85
   0   0   7   54.91    6.14
   0   0  -7   47.00    7.52
   0   0   7   45.53    4.84
   0   0   8    3.20    5.96
   0   0  -8    4.62    6.06
   0   0   8    3.50    4.05
   0   0   8    9.77    5.49
   0   0   9  -11.83    5.37
   0   0  -9    2.25    6.18
   0   0   9   -6.51    6.87
   0   0   9   -2.79    4.17
   1   0   0    0.11    0.12
   1   0   0    0.01    0.08
  -1   0   0    0.09    0.06
  -1   0   0    0.03    0.14
   1   0   0    0.06    0.08
  -1   0   0    0.10    0.09
   1   0   0   -0.08    0.11
  -1   0   0    0.02    0.11
   1   0   1   43.10    1.13
  -1   0  -1   44.30    1.24
   1   0   1   45.43    1.29
   1   0   1   43.09    1.32
  -1   0   1   41.75    1.21
  -1   0  -1   41.86    1.56
   1   0  -1   43.70    1.60
  -1   0   1   43.45    1.31
   1   0  -1   41.42    1.23
  -1   0   1   43.02    1.59
  -1   0   1   44.37    1.55
  -1   0   1   43.12    1.88
   1   0  -1   44.69    1.95
  -1   0  -1   42.78    1.47
  -1   0  -1   44.15    1.16
   1   0   1   44.38    1.83
  -1   0  -1   41.79    1.83
   1   0   1   43.50    1.42
   1   0   1   42.68    1.65
   1   0   1   44.55    1.45
   1   0  -1   43.27    1.27
   1   0  -1   42.18    1.52
  -1   0  -1   44.54    1.38
  -1   0  -1   42.26    1.37
   1   0   2   21.26    2.07
   1   0   2   22.46    2.84
   1   0   2   17.00    2.26
   1   0  -2   23.77    2.22
  -1   0  -2   18.81    2.89
  -1   0   2   18.64    1.83
   1   0   2   21.63    1.96
  -1   0  -2   18.21    1.99
  -1   0   2   21.62    2.38
  -1   0   2   18.98    2.25
   1   0   2   23.18    2.57
  -1   0  -2   20.99    2.02
   1   0  -2   21.75    3.06
  -1   0  -2   20.71    2.27
  -1   0  -3   19.58    3.22
   1   0  -3   15.37    3.04
  -1   0   3   17.20    2.67
  -1   0   3   18.49    1.93
   1   0   3   16.18    1.96
  -1   0   3   15.93    2.06
   1   0  -3   14.51    1.95
  -1   0  -3   16.84    2.26
   1   0   3   16.30    2.24
   1   0   3   16.99    2.58
  -1   0  -3   15.71    2.03
   1   0   4    7.18    2.53
   1   0  -4    9.63    3.45
  -1   0  -4    9.81    3.41
  -1   0   4    8.08    2.10
   1   0   4    8.61    2.92
  -1   0   4   13.05    2.97
  -1   0   4   10.28    2.52
   1   0   4    9.56    2.23
  -1   0  -4    9.38    2.52
   1   0   5    2.93    3.29
  -1   0   5    5.39    2.98
   1   0  -5    2.51    3.53
   1   0   5    4.09    2.62
  -1   0  -5    3.60    2.75
  -1   0   5    4.63    3.37
  -1   0   5    5.91    2.45
  -1   0  -5    2.39    3.77
   1   0   5    2.28    3.07
   1   0   6    2.84    3.25
   1   0  -6    5.19    4.93
  -1   0  -6    6.76    5.02
   1   0   6    3.36    4.00
  -1   0   6    5.38    3.29
  -1   0  -6    3.09    3.37
  -1   0   6    3.18    4.10
   1   0   6    4.40    4.20
  -1   0   6    7.03    3.91
   1   0   7   -0.49    4.76
  -1   0   7    0.35    4.76
   1   0   7   -1.64    4.35
  -1   0   7   -0.19    4.26
  -1   0  -7    1.18    5.22
  -1   0   7   -1.93    3.43
   1   0   7   -2.32    3.45
   1   0  -7    2.56    5.31
  -1   0   8   -4.09    5.46
  -1   0  -8   -3.10    5.69
  -1   0   8   -4.89    4.81
  -1   0   8   -4.51    3.76
   1   0   8   -9.45    3.68
   1   0   8  -10.27    4.90
   1   0  -8    0.78    5.86
   1   0   8   -9.14    5.64
  -1   0  -9    5.17    6.57
   1   0   9  -11.12    6.98
  -1   0   9   -3.61    4.13
   1   0   9   -2.11    4.27
   1   0  -9    0.70    6.41
  -1   0   9   -8.97    5.37
   1   0   9  -11.14    5.46
  -1   0   9   -9.54    6.71
   2   0   0  551.07    8.39
   2   0   0  541.31    8.51
  -2   0   0  535.00    8.37
   2   0   0  573.34    8.34
   2   0   0  550.49    8.58
  -2   0   0  537.67    8.52
  -2   0   0  554.94    8.59
  -2   0  -1  972.25   14.55
  -2   0   1  967.88   14.95
   2   0  -1  985.11   15.66
   2   0   1  954.12   14.83
  -2   0   1  940.02   14.43
  -2   0  -1  961.15   15.30
   2   0  -1  952.86   14.96
   2   0   1  947.40   14.69
   2   0   1  952.80   14.64
   2   0  -1  994.65   14.39
  -2   0   1  965.03   14.55
   2   0  -1  945.83   14.46
  -2   0  -1  941.49   15.10
   2   0   1  978.61   14.54
  -2   0  -1  965.52   14.87
  -2   0  -1  958.48   14.67
   2   0  -1  958.95   14.52
  -2   0   1  988.01   14.36
  -2   0   1  957.66   15.61
   2   0   1  960.46   15.13
   2   0   1  936.13   15.21
   2   0   2  272.22    6.46
  -2   0   2  280.42    5.13
   2   0   2  272.13    5.75
   2   0   2  279.66    5.40
  -2   0   2  269.22    6.24
  -2   0  -2  269.35    5.98
   2   0  -2  262.53    6.21
  -2   0  -2  266.42    5.06
  -2   0  -2  269.78    5.61
   2   0  -2  266.14    7.15
  -2   0  -2  263.46    6.93
  -2   0   2  273.47    5.44
   2   0   3  205.71    5.30
  -2   0   3  205.63    4.58
  -2   0   3  199.39    5.00
   2   0   3  200.30    6.10
  -2   0   3  207.27    5.97
  -2   0  -3  201.09    5.01
   2   0   3  211.09    4.83
  -2   0  -3  204.64    6.93
   2   0  -3  202.83    7.00
  -2   0  -3  198.88    5.41
  -2   0  -4  161.16    5.48
   2   0   4  154.55    5.37
  -2   0  -4  157.86    5.05
   2   0   4  151.91    6.27
   2   0   4  161.91    4.77
  -2   0   4  160.57    5.16
  -2   0  -4  152.10    7.10
   2   0  -4  154.19    7.16
  -2   0   4  153.23    6.21
  -2   0   4  162.42    4.60
   2   0   5   54.76    5.53
  -2   0  -5   57.48    4.64
  -2   0  -5   54.47    6.13
   2   0   5   55.61    4.80
   2   0  -5   54.11    6.07
  -2   0   5   60.56    3.78
  -2   0   5   57.18    5.31
   2   0   5   53.14    3.94
  -2   0   5   51.78    4.48
   2   0   6   42.18    5.83
  -2   0   6   39.53    4.35
  -2   0  -6   40.00    5.17
   2   0  -6   37.64    6.86
  -2   0   6   38.97    5.63
   2   0   6   48.40    5.29
  -2   0  -6   38.00    6.90
  -2   0   6   44.61    5.14
   2   0   6   40.21    4.23
  -2   0   7   17.12    5.65
  -2   0   7   22.98    4.14
   2   0   7   12.91    5.56
  -2   0  -7   29.31    6.74
   2   0   7   19.88    5.23
   2   0  -7   26.47    6.71
  -2   0  -7   22.91    4.33
  -2   0   7   22.57    4.91
   2   0   7   20.83    4.18
  -2   0   8    4.30    4.06
   2   0  -8    2.34    6.11
   2   0   8   -1.59    6.12
  -2   0   8    3.57    6.13
   2   0   8   -0.06    3.97
  -2   0  -8    3.29    5.99
  -2   0  -8   10.23    3.92
  -2   0   8   -2.09    5.02
   2   0   8    0.23    5.26
   2   0   9  -13.94    6.78
  -2   0   9   -6.17    4.06
   2   0   9   -9.66    5.47
   2   0  -9    2.94    6.66
  -2   0   9   -8.11    5.46
   2   0   9   -4.57    4.30
  -2   0  -9    4.65    6.47
  -2   0   9   -4.75    6.94
  -3   0   0    0.53    0.64
   3   0   0    0.16    0.89
   3   0   0    0.23    0.70
  -3   0   0    0.13    0.74
  -3   0   0    0.26    0.57
   3   0   0   -0.20    0.70
   3   0   0    0.46    0.65
  -3   0   0    0.02    0.82
  -3   0   1   80.51    3.05
  -3   0  -1   81.05    2.71
   3   0  -1   86.41    2.17
  -3   0   1   79.60    2.38
   3   0   1   80.87    2.67
   3   0  -1   80.71    2.71
  -3   0   1   80.33    2.58
  -3   0  -1   80.37    2.29
  -3   0  -1   82.21    2.85
   3   0  -1   83.27    2.37
  -3   0  -1   83.05    2.96
  -3   0   1   79.54    2.26
  -3   0   1   81.43    2.16
   3   0  -1   81.45    2.32
   3   0  -1   82.27    3.18
  -3   0   1   81.44    2.04
   3   0   1   79.50    2.74
   3   0   1   83.93    2.44
   3   0   1   85.20    3.07
   3   0   2   10.56    2.23
   3   0  -2   10.46    1.62
   3   0   2   10.19    1.67
   3   0  -2    7.53    2.42
  -3   0  -2   11.09    1.74
  -3   0   2    8.96    1.66
   3   0   2   10.11    1.95
  -3   0  -2    7.77    2.32
  -3   0  -2   10.36    1.89
  -3   0   2    9.22    1.95
   3   0  -2    7.65    1.94
  -3   0  -2    8.51    2.09
   3   0   3    6.03    2.16
  -3   0  -3    2.37    1.81
   3   0  -3    3.55    1.99
  -3   0   3    3.91    2.02
   3   0  -3    2.69    2.45
  -3   0  -3    3.38    2.01
  -3   0  -3    3.41    1.68
   3   0   3    3.44    1.87
  -3   0  -3    3.63    2.44
   3   0   3    3.13    1.58
  -3   0   3    2.64    1.73
  -3   0   3    1.61    1.40
  -3   0  -4   94.99    4.26
  -3   0  -4   93.06    4.75
   3   0   4   90.55    5.27
  -3   0   4   96.49    5.08
  -3   0   4   98.49    3.67
   3   0   4   96.51    4.53
   3   0  -4   87.58    6.03
  -3   0  -4   95.07    5.96
   3   0   4  100.61    4.00
  -3   0   4   99.63    4.30
  -3   0   5   21.46    4.27
  -3   0   5   27.27    3.66
  -3   0  -5   23.48    5.14
  -3   0  -5   22.75    3.53
   3   0   5   23.15    3.22
   3   0   5   23.37    3.85
  -3   0  -5   25.48    3.94
   3   0  -5   26.61    5.27
   3   0   5   14.39    3.90
  -3   0   5   24.59    2.99
  -3   0   6    6.21    3.16
   3   0   6    1.45    4.38
  -3   0   6    4.47    4.04
   3   0   6    4.57    3.46
   3   0  -6    4.17    5.07
   3   0   6    6.50    4.30
  -3   0   6    6.77    4.44
  -3   0  -6    3.95    3.88
  -3   0  -6    7.44    5.37
  -3   0  -6    4.56    3.42
  -3   0   7   12.88    4.57
  -3   0   7   11.87    5.34
   3   0  -7   16.59    6.43
   3   0   7   11.03    4.83
   3   0   7   15.41    4.04
  -3   0  -7   20.27    4.50
  -3   0  -7   19.73    6.31
   3   0   7   11.27    5.51
  -3   0   7   11.47    3.54
  -3   0  -7   15.35    3.71
  -3   0  -8   12.38    4.18
   3   0   8   13.17    4.32
   3   0   8    9.90    5.55
   3   0  -8   18.75    6.98
  -3   0  -8   18.14    6.99
  -3   0   8   15.48    6.63
   3   0   8    3.54    6.44
  -3   0   8   11.10    4.21
  -3   0   8    6.00    5.10
   3   0   9   -4.01    5.81
  -3   0  -9    4.59    6.54
   3   0  -9    5.45    7.00
  -3   0   9   -0.73    7.03
  -3   0   9   -7.28    5.45
   3   0   9    2.26    4.45
  -3   0   9   -1.84    4.34
   3   0   9   -8.08    7.28
  -4   0   0  151.52    3.77
  -4   0   0  146.61    3.84
  -4   0   0  132.92    3.56
   4   0   0  152.79    3.52
   4   0   0  159.18    3.35
   4   0   0  149.83    3.96
  -4   0   0  143.26    3.44
   4   0   1  191.49    4.51
   4   0  -1  187.71    4.56
  -4   0  -1  182.23    5.19
  -4   0   1  187.96    4.19
  -4   0  -1  197.59    4.91
  -4   0   1  179.97    4.32
   4   0  -1  189.85    4.21
  -4   0   1  176.15    4.06
   4   0  -1  185.83    4.19
   4   0   1  192.56    4.19
   4   0   1  194.24    4.95
   4   0  -1  194.38    3.92
   4   0  -1  189.26    4.07
   4   0  -2  238.40    6.73
  -4   0  -2  243.01    5.85
   4   0  -2  226.97    5.76
   4   0  -2  235.90    5.01
  -4   0  -2  235.23    5.44
   4   0   2  243.86    5.13
   4   0   2  246.03    5.53
  -4   0  -2  236.60    6.31
   4   0  -2  236.90    5.04
   4   0   2  236.09    6.12
   4   0   3  112.23    4.24
  -4   0  -3  108.54    4.14
  -4   0  -3  112.52    5.28
   4   0  -3  104.38    5.45
   4   0   3  111.91    4.92
  -4   0  -3  109.01    3.44
   4   0  -3  104.55    4.53
  -4   0  -3  108.59    4.60
  -4   0   3  115.53    3.84
  -4   0   3  106.46    4.65
   4   0   3  115.96    3.75
  -4   0   4   56.24    3.09
  -4   0   4   56.20    3.67
  -4   0  -4   52.47    3.83
   4   0  -4   52.78    4.38
   4   0   4   53.94    4.75
  -4   0  -4   50.31    3.25
   4   0   4   53.19    3.50
  -4   0   4   55.66    4.39
   4   0  -4   52.25    5.29
  -4   0  -4   51.01    5.13
  -4   0  -4   54.23    4.47
   4   0   4   55.79    4.16
   4   0  -5   48.86    6.43
  -4   0   5   52.87    3.87
  -4   0   5   59.13    4.66
   4   0   5   58.19    6.09
  -4   0  -5   54.27    4.63
   4   0   5   49.97    5.06
  -4   0  -5   59.28    6.38
  -4   0  -5   51.07    5.27
   4   0   5   52.90    4.29
  -4   0   5   51.77    5.44
  -4   0  -6   43.22    6.90
  -4   0   6   42.14    6.01
  -4   0  -6   43.41    5.40
   4   0   6   47.41    5.43
   4   0   6   40.22    4.44
  -4   0   6   42.38    4.17
  -4   0  -6   38.42    5.04
   4   0  -6   38.55    7.08
   4   0   6   43.93    6.44
  -4   0   6   40.33    4.93
   4   0   7    9.21    4.72
   4   0  -7   12.04    2.88
   4   0   7    2.62    5.44
   4   0  -7    8.51    6.08
  -4   0  -7   13.03    5.88
  -4   0  -7   13.74    4.30
  -4   0   7   12.94    4.51
  -4   0   7    4.97    4.97
   4   0   7    8.36    3.76
  -4   0  -7   11.46    3.59
  -4   0   7    8.31    3.42
  -4   0   8   -6.14    4.61
   4   0   8   -4.60    6.29
  -4   0  -8    7.29    3.81
  -4   0   8   -5.36    5.80
   4   0   8   -6.31    5.01
   4   0   8    3.86    3.95
   4   0  -8    0.76    5.91
  -4   0   8   -2.97    3.43
  -4   0  -8   -3.39    5.69
  -4   0  -8   10.84    4.41
  -4   0   9   -7.60    4.19
   4   0   9   -1.41    4.25
  -4   0   9  -13.10    6.48
  -4   0  -9   -2.17    6.13
  -4   0   9   -8.25    5.27
   4   0  -9   -2.71    6.46
   5   0   0    2.77    1.35
   5   0   0   -0.27    1.43
  -5   0   0    2.49    1.65
   5   0   0   -0.63    1.71
   5   0  -1   48.21    2.11
   5   0   1   47.26    2.36
   5   0  -1   45.00    2.42
   5   0   1   44.62    3.14
   5   0  -1   46.75    2.38
   5   0  -1   44.99    2.68
  -5   0  -1   47.62    3.19
  -5   0   1   48.49    2.51
   5   0   1   47.24    2.82
  -5   0  -2    1.54    1.79
   5   0   2    2.79    1.59
   5   0  -2    3.65    1.47
  -5   0  -2    2.22    2.05
   5   0  -2    1.67    1.64
   5   0   2    5.36    1.92
   5   0  -2    3.03    1.30
   5   0  -2    3.53    2.09
   5   0   2    3.85    2.14
  -5   0   2    2.33    1.43
   5   0  -2    3.20    1.33
   5   0   3   45.15    3.00
  -5   0  -3   42.43    4.01
  -5   0   3   44.74    3.04
   5   0  -3   42.92    3.62
  -5   0  -3   42.86    3.45
   5   0   3   43.42    3.51
  -5   0   3   45.23    3.67
   5   0   3   41.75    4.11
  -5   0  -3   44.00    2.89
   5   0  -3   44.22    4.36
   5   0  -3   40.78    2.97
  -5   0  -3   45.16    3.92
  -5   0   4   33.31    3.44
   5   0   4   36.63    3.34
  -5   0  -4   35.07    4.39
  -5   0  -4   38.03    3.21
   5   0   4   37.26    4.74
  -5   0   4   37.46    4.24
   5   0   4   32.80    3.94
   5   0  -4   33.80    4.99
   5   0  -4   34.49    4.15
  -5   0   4   38.67    2.85
  -5   0  -4   36.34    4.91
  -5   0  -4   34.22    3.88
  -5   0  -5   34.20    4.75
   5   0  -5   34.59    5.85
   5   0   5   30.80    5.03
  -5   0   5   32.38    3.37
   5   0   5   34.33    3.85
  -5   0   5   33.77    4.81
  -5   0   5   37.46    4.34
   5   0   5   32.74    4.36
  -5   0  -5   37.04    5.98
  -5   0  -5   37.51    4.23
  -5   0   6   20.33    4.61
   5   0   6   17.42    3.96
   5   0   6   15.97    5.42
  -5   0   6   12.57    5.14
   5   0  -6   18.34    6.07
  -5   0  -6   13.74    5.68
  -5   0   6   16.74    3.44
  -5   0  -6   14.38    4.17
   5   0   6   12.48    4.65
  -5   0  -6   14.71    4.81
   5   0   7   40.01    7.03
  -5   0   7   44.62    6.73
   5   0  -7   45.57    8.00
  -5   0   7   40.93    5.45
  -5   0   7   43.16    4.49
  -5   0  -7   37.44    4.80
   5   0   7   41.27    5.70
  -5   0  -7   44.44    7.21
  -5   0  -7   47.49    6.00
   5   0   7   45.99    4.89
  -5   0   8   36.95    7.53
  -5   0   8   24.24    5.58
   5   0   8   29.05    4.84
   5   0  -8   31.11    8.07
   5   0   8   26.21    5.98
  -5   0  -8   35.19    7.85
  -5   0  -8   36.78    5.52
   5   0   8   23.70    7.82
  -5   0  -8   27.98    4.50
  -5   0   8   19.47    4.25
  -6   0   0   41.97    2.85
   6   0   0   37.96    2.22
   6   0   0   35.96    2.50
   6   0   0   33.37    2.86
  -6   0   1    6.50    1.63
   6   0   1    3.33    1.48
   6   0   1    6.50    2.09
   6   0  -1    5.41    1.42
