Repository: SpongeFrogy/PPTiM

<div align="center">
</div>

# Prediction of metal-organic frameworks with phase transition via machine learning

## Project Structure Overview

### Preprocessing Directory
The [preprocessing](/preprocessing/) section is dedicated to the initial data preparation stages for the Prediction of Phase Transitions in Metal-Organic Frameworks (PPTiM). It encompasses scripts crucial for downloading essential resources such as the QMOF Database, Zeo++, and MOFid, setting the foundation for further analysis and model training.

### Models Directory
Within the [models](/models/) directory, you will find the core computational models developed for this project. This includes an autoencoder designed to reduce the dimensionality of feature data, alongside classifiers tasked with predicting phase transitions in MOFs, showcasing the project's approach to leveraging machine learning for material science.

### Database Directory
The [database](/database/) directory houses the PPTiM Database, a meticulously curated collection of MOFs known to exhibit phase transitions. This database not only includes CIF files detailing the structural data of these MOFs but also features manually labeled data pertaining to their phase transitions, serving as a valuable resource for research in this domain.

### Knn Prediction Directory
The [knn_prediction](/knn_prediction/) directory contains the data of MOFs from the QMOF Database labaled by knn prediction, trained by PPTiM Database.

### Order of execution
To navigate the project's computational pipeline effectively, follow the order of execution outlined below:
1. [for_zeopp](for_zeopp.py) - Prepares data for Zeo++ computation.
2. [cif2vec_qmof](/preprocessing/cif2vec_qmof.ipynb) - Processes CIF files from the QMOF Database using the cif2vec approach.
3. [cif2vec_main](cif2vec_main.ipynb) - Processes CIF files from the PPTiM Database using the cif2vec approach.
4. [cif2vec_t_sol](cif2vec_t_sol.ipynb)
5. [pipeline](pipeline.ipynb) - Orchestrates the overall data processing and model training pipeline.
6. [Figures](Figure_metrics.ipynb) - Conducts figures for metrics.

## Licensing

This project and all associated code and data are distributed under the GPL-2.0 license

# Database Overview

## Directory: `cifs`
This directory houses downloaded files associated with various articles. Each subfolder within is labeled starting with a numerical index, which corresponds to the 'Folder num' field found in the provided CSV files. Following this index is the article's DOI, modified for compatibility by substituting '/' with '_'. These folders contain `.cif` files representing the initial, final (when available), and other structural configurations of Metal-Organic Frameworks (MOFs) as detailed in the respective articles.

## Directory: `csv`
Within this directory, you'll find CSV files that contain manually extracted data regarding the reversibility and stimuli of the MOFs as reported in the articles:
- **`init_and_final_structure.csv`**: This file includes information on both the initial and final structures of the MOFs.
- **`only_init_structure.csv`**: This file documents cases where only the initial structure of the MOF is available, with no final structure reported.

## Script: `create_data.py`
A Python script designed to process the data from the above CSV files, generating two new files, `main.csv` and `t_solvent.csv`, which compile the extracted data for further analysis. Detailed instructions on how this data extraction process works can be found in the Supplementary Information section of our article or by referring to the schematic provided below.


<div align="center">
</div>

File: database/cifs/20) 10.1002_advs.201500012/initial MOF 1014506.cif
####################################################################### 
# 
# This file contains crystal structure data downloaded from the 
# Cambridge Structural Database (CSD) hosted by the Cambridge 
# Crystallographic Data Centre (CCDC).
# 
# Full information about CCDC data access policies and citation 
# guidelines are available at http://www.ccdc.cam.ac.uk/access/V1 
# 
# Audit and citation data items may have been added by the CCDC. 
# Please retain this information to preserve the provenance of 
# this file and to allow appropriate attribution of the data. 
# 
#######################################################################

data_1a
_audit_block_doi                 10.5517/ccdc.csd.cc131p0v
_database_code_depnum_ccdc_archive 'CCDC 1014506'
loop_
_citation_id
_citation_doi
_citation_year
1 10.1002/advs.201500012 2015
_audit_update_record             
;
2014-07-17 deposited with the CCDC.	2023-03-30 downloaded from the CCDC.
;

_audit_creation_method           SHELXL-97
_chemical_name_systematic        
;
 ?
;
_chemical_name_common            ?
_chemical_melting_point          ?
_chemical_formula_moiety         ?
_chemical_formula_sum            'C54 H0 Eu2 N12 Na O28'
_chemical_formula_weight         1591.57

loop_
_atom_type_symbol
_atom_type_description
_atom_type_scat_dispersion_real
_atom_type_scat_dispersion_imag
_atom_type_scat_source
C C 0.0033 0.0016 'International Tables Vol C Tables 4.2.6.8 and 6.1.1.4'
H H 0.0000 0.0000 'International Tables Vol C Tables 4.2.6.8 and 6.1.1.4'
N N 0.0061 0.0033 'International Tables Vol C Tables 4.2.6.8 and 6.1.1.4'
O O 0.0106 0.0060 'International Tables Vol C Tables 4.2.6.8 and 6.1.1.4'
Eu Eu -0.1578 3.6682 'International Tables Vol C Tables 4.2.6.8 and 6.1.1.4'
Na Na 0.0362 0.0249 'International Tables Vol C Tables 4.2.6.8 and 6.1.1.4'

_symmetry_cell_setting           Monoclinic
_symmetry_space_group_name_H-M   C2/c
_symmetry_space_group_name_Hall  '-C 2yc'
_symmetry_Int_Tables_number      No.15

loop_
_symmetry_equiv_pos_as_xyz
'x, y, z'
'-x, y, -z+1/2'
'x+1/2, y+1/2, z'
'-x+1/2, y+1/2, -z+1/2'
'-x, -y, -z'
'x, -y, z-1/2'
'-x+1/2, -y+1/2, -z'
'x+1/2, -y+1/2, z-1/2'

_cell_length_a                   24.3176(16)
_cell_length_b                   23.9869(18)
_cell_length_c                   31.166(2)
_cell_angle_alpha                90.00
_cell_angle_beta                 104.7100(10)
_cell_angle_gamma                90.00
_cell_volume                     17583(2)
_cell_formula_units_Z            4
_cell_measurement_temperature    293(2)
_cell_measurement_reflns_used    ?
_cell_measurement_theta_min      ?
_cell_measurement_theta_max      ?

_exptl_crystal_description       block
_exptl_crystal_colour            colorless
_exptl_crystal_size_max          0.26
_exptl_crystal_size_mid          0.21
_exptl_crystal_size_min          0.18
_exptl_crystal_density_meas      ?
_exptl_crystal_density_diffrn    0.601
_exptl_crystal_density_method    'not measured'
_exptl_crystal_F_000             3076
_exptl_absorpt_coefficient_mu    0.743
_exptl_absorpt_correction_type   multi-scans
_exptl_absorpt_correction_T_min  0.8302
_exptl_absorpt_correction_T_max  0.8778
_exptl_absorpt_process_details   'SADABS, Sheldrick, 1996'

_exptl_special_details           
;
 ?
;

_diffrn_ambient_temperature      293(2)
_diffrn_radiation_wavelength     0.71073
_diffrn_radiation_type           MoK\a
_diffrn_radiation_source         'fine-focus sealed tube'
_diffrn_radiation_monochromator  graphite
_diffrn_measurement_device_type  ?
_diffrn_measurement_method       ?
_diffrn_detector_area_resol_mean ?
_diffrn_standards_number         ?
_diffrn_standards_interval_count ?
_diffrn_standards_interval_time  ?
_diffrn_standards_decay_%        ?
_diffrn_reflns_number            77297
_diffrn_reflns_av_R_equivalents  0.1169
_diffrn_reflns_av_sigmaI/netI    0.1185
_diffrn_reflns_limit_h_min       -30
_diffrn_reflns_limit_h_max       30
_diffrn_reflns_limit_k_min       -29
_diffrn_reflns_limit_k_max       29
_diffrn_reflns_limit_l_min       -37
_diffrn_reflns_limit_l_max       38
_diffrn_reflns_theta_min         1.64
_diffrn_reflns_theta_max         26.13
_reflns_number_total             17433
_reflns_number_gt                10218
_reflns_threshold_expression     >2sigma(I)

_computing_data_collection       'Bruker APEX2'
_computing_cell_refinement       'Bruker SAINT'
_computing_data_reduction        'Bruker SAINT'
_computing_structure_solution    'SHELXS-97 (Sheldrick, 1997)'
_computing_structure_refinement  'SHELXL-97 (Sheldrick, 1997)'
_computing_molecular_graphics    'Bruker SHELXTL'
_computing_publication_material  'Bruker SHELXTL'

_refine_special_details          
;
 Refinement of F^2^ against ALL reflections.  The weighted R-factor wR and
 goodness of fit S are based on F^2^, conventional R-factors R are based
 on F, with F set to zero for negative F^2^. The threshold expression of
 F^2^ > 2sigma(F^2^) is used only for calculating R-factors(gt) etc. and is
 not relevant to the choice of reflections for refinement.  R-factors based
 on F^2^ are statistically about twice as large as those based on F, and R-
 factors based on ALL data will be even larger.
;

_refine_ls_structure_factor_coef Fsqd
_refine_ls_matrix_type           full
_refine_ls_weighting_scheme      calc
_refine_ls_weighting_details     
'calc w=1/[\s^2^(Fo^2^)+(0.1693P)^2^+0.0000P] where P=(Fo^2^+2Fc^2^)/3'
_atom_sites_solution_primary     direct
_atom_sites_solution_secondary   difmap
_atom_sites_solution_hydrogens   .
_refine_ls_hydrogen_treatment    .
_refine_ls_extinction_method     none
_refine_ls_extinction_coef       ?
_refine_ls_number_reflns         17433
_refine_ls_number_parameters     384
_refine_ls_number_restraints     36
_refine_ls_R_factor_all          0.1271
_refine_ls_R_factor_gt           0.0871
_refine_ls_wR_factor_ref         0.2616
_refine_ls_wR_factor_gt          0.2382
_refine_ls_goodness_of_fit_ref   0.954
_refine_ls_restrained_S_all      0.964
_refine_ls_shift/su_max          0.002
_refine_ls_shift/su_mean         0.000

loop_
_atom_site_label
_atom_site_type_symbol
_atom_site_fract_x
_atom_site_fract_y
_atom_site_fract_z
_atom_site_U_iso_or_equiv
_atom_site_adp_type
_atom_site_occupancy
_atom_site_symmetry_multiplicity
_atom_site_calc_flag
_atom_site_refinement_flags
_atom_site_disorder_assembly
_atom_site_disorder_group
C1 C 0.3776(5) -0.3897(5) 1.5264(3) 0.062(3) Uani 1 1 d . . .
C2 C 0.3780(4) -0.3936(4) 1.4793(3) 0.053(3) Uani 1 1 d . . .
C3 C 0.3438(5) -0.3590(5) 1.4487(3) 0.078(4) Uani 1 1 d . . .
C4 C 0.3417(5) -0.3643(5) 1.4029(3) 0.069(4) Uani 1 1 d . . .
C5 C 0.3766(5) -0.4050(5) 1.3888(3) 0.067(3) Uani 1 1 d . . .
C6 C 0.4104(4) -0.4396(4) 1.4215(3) 0.048(2) Uani 1 1 d . . .
C7 C 0.4121(4) -0.4331(4) 1.4665(3) 0.053(3) Uani 1 1 d . . .
C8 C 0.4462(3) -0.4831(3) 1.4073(2) 0.0331(18) Uani 1 1 d . . .
C9 C 0.2962(5) -0.3212(5) 1.3294(3) 0.076(4) Uani 1 1 d . . .
C10 C 0.2478(5) -0.2773(6) 1.2683(5) 0.082(4) Uiso 1 1 d . . .
C11 C 0.3179(7) -0.3363(7) 1.2655(4) 0.127(8) Uani 1 1 d . . .
C12 C 0.1742(6) -0.2033(6) 1.2591(3) 0.108(6) Uani 1 1 d . . .
C13 C 0.1373(5) -0.1717(4) 1.2223(3) 0.069(4) Uani 1 1 d . . .
C14 C 0.0976(4) -0.1356(5) 1.2306(3) 0.061(3) Uani 1 1 d . . .
C15 C 0.0931(4) -0.1273(4) 1.2756(3) 0.052(3) Uani 1 1 d . . .
C16 C 0.1266(5) -0.1590(5) 1.3088(3) 0.065(3) Uani 1 1 d . . .
C17 C 0.1673(6) -0.1971(5) 1.3028(3) 0.085(5) Uani 1 1 d . . .
C18 C 0.1186(4) -0.1527(4) 1.3542(3) 0.045(2) Uani 1 1 d U . .
C19 C 0.0614(4) -0.1048(4) 1.1947(3) 0.042(2) Uani 1 1 d . . .
C20 C 0.3455(5) -0.3723(5) 1.1974(4) 0.069(3) Uani 1 1 d U . .
C21 C 0.3747(5) -0.4165(5) 1.1856(3) 0.076(4) Uani 1 1 d . . .
C22 C 0.3814(5) -0.4204(5) 1.1432(3) 0.068(4) Uani 1 1 d . . .
C23 C 0.3577(6) -0.3803(7) 1.1127(4) 0.116(7) Uani 1 1 d . . .
C24 C 0.3240(7) -0.3426(6) 1.1216(5) 0.101(4) Uani 1 1 d U . .
C25 C 0.3183(6) -0.3360(6) 1.1669(5) 0.102(5) Uani 1 1 d U . .
C26A C 0.3117(11) -0.2895(11) 1.0972(9) 0.073(7) Uiso 0.50 1 d P . .
C26B C 0.2708(14) -0.3277(13) 1.0865(11) 0.103(10) Uiso 0.50 1 d P . .
C27 C 0.4145(4) -0.4708(4) 1.1335(3) 0.042(2) Uiso 1 1 d . . .
N1 N 0.3280(5) -0.3510(4) 1.3075(2) 0.087(4) Uani 1 1 d . . .
N2 N 0.2784(5) -0.3007(5) 1.2432(3) 0.089(3) Uani 1 1 d U . .
N3 N 0.2570(4) -0.2817(5) 1.3124(2) 0.090(4) Uani 1 1 d . . .
N4 N 0.3425(6) -0.3738(6) 1.2416(3) 0.144(7) Uani 1 1 d . . .
N5 N 0.2154(4) -0.2335(4) 1.2463(3) 0.064(2) Uani 1 1 d U . .
N6 N 0.3051(4) -0.3255(5) 1.3745(2) 0.092(4) Uani 1 1 d . . .
O1 O 0.3489(4) -0.3492(4) 1.5363(2) 0.102(4) Uani 1 1 d . . .
O11A O 0.2376(10) -0.2845(10) 1.0898(8) 0.065(6) Uiso 0.33 1 d P . .
O11B O 0.2993(13) -0.2320(13) 1.1051(10) 0.102(9) Uiso 0.34 1 d P . .
O11C O 0.2663(9) -0.2594(9) 1.0971(7) 0.051(5) Uiso 0.33 1 d P . .
O2 O 0.4007(3) -0.4247(3) 1.55307(19) 0.0564(19) Uani 1 1 d . . .
O3 O 0.4735(2) -0.5167(3) 1.43496(18) 0.0424(15) Uani 1 1 d . . .
O1W O 0.4519(4) -0.5642(4) 1.7858(4) 0.105(3) Uiso 1 1 d . . .
O4 O 0.4484(3) -0.4849(3) 1.3677(2) 0.0473(15) Uiso 1 1 d . . .
O5 O 0.1551(3) -0.1693(3) 1.3857(3) 0.078(2) Uiso 1 1 d . . .
O6 O 0.0736(3) -0.1321(3) 1.3582(2) 0.0647(19) Uiso 1 1 d . . .
O7 O 0.0263(2) -0.0696(2) 1.20071(19) 0.0365(13) Uiso 1 1 d . . .
O8 O 0.0657(3) -0.1142(3) 1.1558(2) 0.0633(19) Uiso 1 1 d . . .
O9 O 0.4256(3) -0.4722(3) 1.0966(2) 0.0564(17) Uiso 1 1 d . . .
O10 O 0.4311(3) -0.5061(3) 1.1613(2) 0.0563(17) Uiso 1 1 d . . .
O13 O 0.4975(4) -0.3589(4) 1.5711(3) 0.096(3) Uiso 1 1 d . . .
Eu1 Eu 0.480015(16) -0.438590(15) 1.617302(11) 0.02506(14) Uani 1 1 d . . .
Na1 Na 0.5000 -0.4954(2) 1.7500 0.0557(14) Uani 1 2 d S . .
O12A O 0.3416(19) -0.2812(19) 1.0670(15) 0.272(19) Uiso 0.50 1 d P . .
O12B O 0.2904(10) -0.3127(10) 1.0530(8) 0.124(7) Uiso 0.50 1 d P . .

loop_
_atom_site_aniso_label
_atom_site_aniso_U_11
_atom_site_aniso_U_22
_atom_site_aniso_U_33
_atom_site_aniso_U_23
_atom_site_aniso_U_13
_atom_site_aniso_U_12
C1 0.065(7) 0.082(8) 0.030(5) -0.002(5) -0.002(5) 0.029(6)
C2 0.077(7) 0.067(6) 0.010(4) 0.003(4) 0.004(4) 0.042(5)
C3 0.110(9) 0.110(10) 0.020(5) 0.024(5) 0.025(5) 0.077(8)
C4 0.101(8) 0.092(8) 0.015(4) 0.014(5) 0.017(5) 0.068(7)
C5 0.085(8) 0.075(8) 0.037(5) 0.010(5) 0.008(5) 0.053(6)
C6 0.060(6) 0.065(6) 0.020(4) 0.001(4) 0.010(4) 0.037(5)
C7 0.061(6) 0.070(7) 0.029(5) 0.013(4) 0.010(4) 0.047(5)
C8 0.035(4) 0.045(5) 0.019(4) -0.002(3) 0.006(3) 0.014(4)
C9 0.101(9) 0.098(9) 0.034(5) 0.007(6) 0.027(6) 0.075(8)
C11 0.173(14) 0.181(15) 0.037(6) 0.043(8) 0.042(8) 0.157(13)
C12 0.150(12) 0.157(13) 0.023(5) 0.023(6) 0.031(6) 0.129(11)
C13 0.110(9) 0.078(7) 0.015(4) 0.016(4) 0.011(5) 0.073(7)
C14 0.070(7) 0.091(8) 0.020(4) 0.008(5) 0.011(4) 0.046(6)
C15 0.084(7) 0.055(6) 0.018(4) 0.011(4) 0.016(4) 0.038(5)
C16 0.094(8) 0.077(7) 0.028(5) -0.003(5) 0.026(5) 0.051(6)
C17 0.129(10) 0.103(9) 0.026(5) 0.012(5) 0.028(6) 0.096(8)
C18 0.052(4) 0.055(4) 0.025(3) 0.000(3) 0.004(3) 0.031(3)
C19 0.064(6) 0.043(5) 0.023(4) 0.006(4) 0.017(4) 0.022(4)
C20 0.078(5) 0.080(5) 0.050(4) 0.002(4) 0.020(4) 0.030(4)
C21 0.100(9) 0.105(9) 0.025(5) 0.005(5) 0.020(5) 0.081(8)
C22 0.089(8) 0.095(8) 0.025(5) 0.014(5) 0.023(5) 0.054(7)
C23 0.140(12) 0.179(15) 0.045(7) 0.042(8) 0.050(8) 0.130(12)
C24 0.113(6) 0.100(6) 0.092(6) -0.001(4) 0.031(4) 0.033(4)
C25 0.111(6) 0.104(6) 0.092(6) 0.010(4) 0.026(4) 0.027(4)
N1 0.128(8) 0.117(8) 0.021(4) 0.022(5) 0.026(5) 0.094(7)
N2 0.106(5) 0.100(5) 0.068(4) 0.001(4) 0.038(4) 0.035(4)
N3 0.120(8) 0.135(9) 0.017(4) 0.013(5) 0.018(5) 0.095(7)
N4 0.202(13) 0.204(14) 0.032(5) 0.032(7) 0.043(7) 0.177(12)
N5 0.078(4) 0.074(4) 0.039(3) 0.012(3) 0.016(3) 0.043(3)
N6 0.116(8) 0.146(10) 0.014(4) 0.017(5) 0.019(4) 0.105(8)
O1 0.160(8) 0.128(7) 0.020(3) 0.011(4) 0.028(4) 0.112(7)
O2 0.081(5) 0.071(5) 0.017(3) -0.001(3) 0.011(3) 0.032(4)
O3 0.046(3) 0.055(4) 0.028(3) 0.006(3) 0.013(3) 0.023(3)
Eu1 0.0317(2) 0.0276(2) 0.0154(2) -0.00102(17) 0.00527(14) 0.00353(18)
Na1 0.070(4) 0.049(3) 0.056(3) 0.000 0.032(3) 0.000

_geom_special_details            
;
 All esds (except the esd in the dihedral angle between two l.s. planes)
 are estimated using the full covariance matrix.  The cell esds are taken
 into account individually in the estimation of esds in distances, angles
 and torsion angles; correlations between esds in cell parameters are only
 used when they are defined by crystal symmetry.  An approximate (isotropic)
 treatment of cell esds is used for estimating esds involving l.s. planes.
;

loop_
_geom_bond_atom_site_label_1
_geom_bond_atom_site_label_2
_geom_bond_distance
_geom_bond_site_symmetry_2
_geom_bond_publ_flag
C1 O2 1.215(11) . ?
C1 O1 1.278(12) . ?
C1 C2 1.472(12) . ?
C2 C3 1.376(12) . ?
C2 C7 1.381(11) . ?
C3 C4 1.421(12) . ?
C4 N6 1.429(11) . ?
C4 C5 1.433(12) . ?
C5 C6 1.405(12) . ?
C6 C7 1.401(11) . ?
C6 C8 1.499(11) . ?
C8 O3 1.241(9) . ?
C8 O4 1.250(9) . ?
C8 Eu1 2.833(7) 5_648 ?
C9 N3 1.353(12) . ?
C9 N1 1.358(11) . ?
C9 N6 1.369(11) . ?
C10 N2 1.336(15) . ?
C10 N3 1.337(14) . ?
C10 N5 1.385(14) . ?
C11 N1 1.319(12) . ?
C11 N2 1.341(13) . ?
C11 N4 1.394(13) . ?
C12 N5 1.375(12) . ?
C12 C17 1.419(12) . ?
C12 C13 1.475(12) . ?
C13 C14 1.370(12) . ?
C14 C19 1.440(12) . ?
C14 C15 1.448(11) . ?
C15 C16 1.372(12) . ?
C16 C17 1.396(12) . ?
C16 C18 1.483(11) . ?
C18 O5 1.213(10) . ?
C18 O6 1.235(10) . ?
C19 O7 1.248(9) . ?
C19 O8 1.264(10) . ?
C19 Eu1 2.897(8) 8_445 ?
C20 C25 1.334(16) . ?
C20 C21 1.375(13) . ?
C20 N4 1.400(13) . ?
C21 C22 1.376(12) . ?
C22 C23 1.373(14) . ?
C22 C27 1.524(13) . ?
C23 C24 1.297(16) . ?
C24 C25 1.464(19) . ?
C24 C26A 1.47(3) . ?
C24 C26B 1.51(3) . ?
C26A O11C 1.32(3) . ?
C26A C26B 1.33(4) . ?
C26A O12A 1.34(5) . ?
C26A O11B 1.45(4) . ?
C26A O12B 1.45(3) . ?
C26A O11A 1.76(3) . ?
C26B O12B 1.31(3) . ?
C26B O11A 1.33(3) . ?
C26B O11C 1.68(4) . ?
C27 O10 1.207(10) . ?
C27 O9 1.247(10) . ?
C27 Eu1 2.816(9) 6_545 ?
O11A O11C 0.90(3) . ?
O11B O11C 1.02(3) . ?
O2 Eu1 2.424(6) . ?
O3 Eu1 2.453(5) 5_648 ?
O1W Na1 2.448(11) . ?
O4 Eu1 2.490(6) 5_648 ?
O6 Eu1 2.381(7) 7_548 ?
O7 Na1 2.387(6) 7_548 ?
O7 Eu1 2.564(6) 8_445 ?
O8 Eu1 2.472(7) 8_445 ?
O9 Eu1 2.513(7) 6_545 ?
O10 Eu1 2.425(7) 6_545 ?
O10 Na1 2.846(7) 5_648 ?
O13 Eu1 2.495(9) . ?
Eu1 O6 2.381(7) 7_548 ?
Eu1 O10 2.425(7) 6_546 ?
Eu1 O3 2.453(5) 5_648 ?
Eu1 O8 2.472(7) 8_546 ?
Eu1 O4 2.490(6) 5_648 ?
Eu1 O9 2.513(7) 6_546 ?
Eu1 O7 2.564(6) 8_546 ?
Eu1 C27 2.816(9) 6_546 ?
Eu1 C8 2.833(7) 5_648 ?
Eu1 C19 2.897(8) 8_546 ?
Na1 O7 2.387(6) 8_546 ?
Na1 O7 2.387(6) 7_548 ?
Na1 O1W 2.448(11) 2_658 ?
Na1 O10 2.846(7) 5_648 ?
Na1 O10 2.846(7) 6_546 ?
Na1 Eu1 4.2634(17) 2_658 ?
O12A O12B 1.42(4) . ?

loop_
_geom_angle_atom_site_label_1
_geom_angle_atom_site_label_2
_geom_angle_atom_site_label_3
_geom_angle
_geom_angle_site_symmetry_1
_geom_angle_site_symmetry_3
_geom_angle_publ_flag
O2 C1 O1 123.1(9) . . ?
O2 C1 C2 121.2(9) . . ?
O1 C1 C2 115.6(9) . . ?
C3 C2 C7 121.0(8) . . ?
C3 C2 C1 119.8(8) . . ?
C7 C2 C1 119.2(8) . . ?
C2 C3 C4 120.3(8) . . ?
C3 C4 N6 114.9(8) . . ?
C3 C4 C5 119.7(8) . . ?
N6 C4 C5 125.4(8) . . ?
C6 C5 C4 117.6(8) . . ?
C7 C6 C5 121.6(8) . . ?
C7 C6 C8 120.2(7) . . ?
C5 C6 C8 118.2(7) . . ?
C2 C7 C6 119.9(7) . . ?
O3 C8 O4 121.0(7) . . ?
O3 C8 C6 119.6(7) . . ?
O4 C8 C6 119.4(7) . . ?
O3 C8 Eu1 59.7(4) . 5_648 ?
O4 C8 Eu1 61.4(4) . 5_648 ?
C6 C8 Eu1 176.5(7) . 5_648 ?
N3 C9 N1 127.3(8) . . ?
N3 C9 N6 111.6(8) . . ?
N1 C9 N6 120.9(8) . . ?
N2 C10 N3 126.5(12) . . ?
N2 C10 N5 111.1(11) . . ?
N3 C10 N5 119.7(11) . . ?
N1 C11 N2 127.8(10) . . ?
N1 C11 N4 111.2(9) . . ?
N2 C11 N4 118.8(10) . . ?
N5 C12 C17 127.2(9) . . ?
N5 C12 C13 112.8(8) . . ?
C17 C12 C13 119.7(8) . . ?
C14 C13 C12 119.8(8) . . ?
C13 C14 C19 120.0(8) . . ?
C13 C14 C15 120.0(8) . . ?
C19 C14 C15 120.0(8) . . ?
C16 C15 C14 118.6(8) . . ?
C15 C16 C17 124.5(8) . . ?
C15 C16 C18 117.9(8) . . ?
C17 C16 C18 117.7(8) . . ?
C16 C17 C12 117.3(9) . . ?
O5 C18 O6 122.2(9) . . ?
O5 C18 C16 119.6(8) . . ?
O6 C18 C16 118.1(8) . . ?
O7 C19 O8 119.4(8) . . ?
O7 C19 C14 122.6(7) . . ?
O8 C19 C14 118.0(8) . . ?
O7 C19 Eu1 62.2(4) . 8_445 ?
O8 C19 Eu1 58.0(5) . 8_445 ?
C14 C19 Eu1 170.0(8) . 8_445 ?
C25 C20 C21 120.7(11) . . ?
C25 C20 N4 125.2(11) . . ?
C21 C20 N4 113.7(10) . . ?
C20 C21 C22 120.3(10) . . ?
C23 C22 C21 119.1(9) . . ?
C23 C22 C27 124.6(9) . . ?
C21 C22 C27 116.3(9) . . ?
C24 C23 C22 121.1(11) . . ?
C23 C24 C25 120.1(14) . . ?
C23 C24 C26A 123.3(17) . . ?
C25 C24 C26A 110.4(15) . . ?
C23 C24 C26B 118.9(18) . . ?
C25 C24 C26B 113.5(17) . . ?
C26A C24 C26B 53.0(15) . . ?
C20 C25 C24 117.7(13) . . ?
O11C C26A C26B 79(2) . . ?
O11C C26A O12A 121(3) . . ?
C26B C26A O12A 115(3) . . ?
O11C C26A O11B 42.9(15) . . ?
C26B C26A O11B 122(3) . . ?
O12A C26A O11B 99(3) . . ?
O11C C26A O12B 96(2) . . ?
C26B C26A O12B 55.7(18) . . ?
O12A C26A O12B 61(2) . . ?
O11B C26A O12B 119(2) . . ?
O11C C26A C24 122(2) . . ?
C26B C26A C24 64.9(19) . . ?
O12A C26A C24 114(3) . . ?
O11B C26A C24 139(2) . . ?
O12B C26A C24 97.8(19) . . ?
O11C C26A O11A 30.0(12) . . ?
C26B C26A O11A 48.6(17) . . ?
O12A C26A O11A 128(3) . . ?
O11B C26A O11A 72.9(18) . . ?
O12B C26A O11A 78.3(17) . . ?
C24 C26A O11A 101.2(18) . . ?
O12B C26B C26A 67(2) . . ?
O12B C26B O11A 101(3) . . ?
C26A C26B O11A 83(2) . . ?
O12B C26B C24 103(2) . . ?
C26A C26B C24 62.1(18) . . ?
O11A C26B C24 124(3) . . ?
O12B C26B O11C 87(2) . . ?
C26A C26B O11C 50.4(17) . . ?
O11A C26B O11C 32.4(13) . . ?
C24 C26B O11C 100(2) . . ?
O10 C27 O9 122.1(9) . . ?
O10 C27 C22 120.8(8) . . ?
O9 C27 C22 117.0(8) . . ?
O10 C27 Eu1 59.0(5) . 6_545 ?
O9 C27 Eu1 63.2(5) . 6_545 ?
C22 C27 Eu1 177.5(8) . 6_545 ?
C11 N1 C9 111.9(8) . . ?
C10 N2 C11 113.4(11) . . ?
C10 N3 C9 112.2(9) . . ?
C11 N4 C20 130.3(10) . . ?
C12 N5 C10 128.3(10) . . ?
C9 N6 C4 126.6(8) . . ?
O11C O11A C26B 95(3) . . ?
O11C O11A C26A 47(2) . . ?
C26B O11A C26A 48.5(17) . . ?
O11C O11B C26A 62(2) . . ?
O11A O11C O11B 178(4) . . ?
O11A O11C C26A 103(3) . . ?
O11B O11C C26A 75(2) . . ?
O11A O11C C26B 52(2) . . ?
O11B O11C C26B 126(3) . . ?
C26A O11C C26B 50.9(16) . . ?
C1 O2 Eu1 142.5(8) . . ?
C8 O3 Eu1 94.4(4) . 5_648 ?
C8 O4 Eu1 92.4(5) . 5_648 ?
C18 O6 Eu1 152.8(7) . 7_548 ?
C19 O7 Na1 147.5(6) . 7_548 ?
C19 O7 Eu1 92.3(5) . 8_445 ?
Na1 O7 Eu1 118.8(2) 7_548 8_445 ?
C19 O8 Eu1 96.3(5) . 8_445 ?
C27 O9 Eu1 90.5(6) . 6_545 ?
C27 O10 Eu1 95.8(6) . 6_545 ?
C27 O10 Na1 134.1(6) . 5_648 ?
Eu1 O10 Na1 107.7(2) 6_545 5_648 ?
O6 Eu1 O2 77.3(2) 7_548 . ?
O6 Eu1 O10 79.7(2) 7_548 6_546 ?
O2 Eu1 O10 98.1(2) . 6_546 ?
O6 Eu1 O3 155.1(2) 7_548 5_648 ?
O2 Eu1 O3 85.17(19) . 5_648 ?
O10 Eu1 O3 120.7(2) 6_546 5_648 ?
O6 Eu1 O8 86.7(2) 7_548 8_546 ?
O2 Eu1 O8 136.5(2) . 8_546 ?
O10 Eu1 O8 118.7(2) 6_546 8_546 ?
O3 Eu1 O8 94.2(2) 5_648 8_546 ?
O6 Eu1 O4 151.5(2) 7_548 5_648 ?
O2 Eu1 O4 128.9(2) . 5_648 ?
O10 Eu1 O4 84.9(2) 6_546 5_648 ?
O3 Eu1 O4 52.03(19) 5_648 5_648 ?
O8 Eu1 O4 79.8(2) 8_546 5_648 ?
O6 Eu1 O13 80.0(3) 7_548 . ?
O2 Eu1 O13 68.5(3) . . ?
O10 Eu1 O13 157.8(3) 6_546 . ?
O3 Eu1 O13 77.1(2) 5_648 . ?
O8 Eu1 O13 69.0(3) 8_546 . ?
O4 Eu1 O13 117.4(3) 5_648 . ?
O6 Eu1 O9 113.1(2) 7_548 6_546 ?
O2 Eu1 O9 69.4(2) . 6_546 ?
O10 Eu1 O9 51.5(2) 6_546 6_546 ?
O3 Eu1 O9 76.0(2) 5_648 6_546 ?
O8 Eu1 O9 152.3(2) 8_546 6_546 ?
O4 Eu1 O9 73.7(2) 5_648 6_546 ?
O13 Eu1 O9 131.3(3) . 6_546 ?
O6 Eu1 O7 75.9(2) 7_548 8_546 ?
O2 Eu1 O7 151.51(19) . 8_546 ?
O10 Eu1 O7 67.7(2) 6_546 8_546 ?
O3 Eu1 O7 123.29(18) 5_648 8_546 ?
O8 Eu1 O7 51.0(2) 8_546 8_546 ?
O4 Eu1 O7 76.08(19) 5_648 8_546 ?
O13 Eu1 O7 115.6(2) . 8_546 ?
O9 Eu1 O7 113.1(2) 6_546 8_546 ?
O6 Eu1 C27 96.4(3) 7_548 6_546 ?
O2 Eu1 C27 83.5(3) . 6_546 ?
O10 Eu1 C27 25.2(2) 6_546 6_546 ?
O3 Eu1 C27 99.1(2) 5_648 6_546 ?
O8 Eu1 C27 138.9(2) 8_546 6_546 ?
O4 Eu1 C27 78.3(2) 5_648 6_546 ?
O13 Eu1 C27 151.9(3) . 6_546 ?
O9 Eu1 C27 26.3(2) 6_546 6_546 ?
O7 Eu1 C27 90.0(2) 8_546 6_546 ?
O6 Eu1 C8 174.3(2) 7_548 5_648 ?
O2 Eu1 C8 107.0(2) . 5_648 ?
O10 Eu1 C8 103.0(2) 6_546 5_648 ?
O3 Eu1 C8 25.90(19) 5_648 5_648 ?
O8 Eu1 C8 87.6(2) 8_546 5_648 ?
O4 Eu1 C8 26.2(2) 5_648 5_648 ?
O13 Eu1 C8 98.0(3) . 5_648 ?
O9 Eu1 C8 72.2(2) 6_546 5_648 ?
O7 Eu1 C8 100.36(19) 8_546 5_648 ?
C27 Eu1 C8 87.8(3) 6_546 5_648 ?
O6 Eu1 C19 78.0(3) 7_548 8_546 ?
O2 Eu1 C19 150.5(3) . 8_546 ?
O10 Eu1 C19 93.1(2) 6_546 8_546 ?
O3 Eu1 C19 112.2(2) 5_648 8_546 ?
O8 Eu1 C19 25.7(2) 8_546 8_546 ?
O4 Eu1 C19 79.1(2) 5_648 8_546 ?
O13 Eu1 C19 91.4(3) . 8_546 ?
O9 Eu1 C19 136.4(2) 6_546 8_546 ?
O7 Eu1 C19 25.49(19) 8_546 8_546 ?
C27 Eu1 C19 115.2(2) 6_546 8_546 ?
C8 Eu1 C19 96.8(2) 5_648 8_546 ?
O7 Na1 O7 98.5(3) 8_546 7_548 ?
O7 Na1 O1W 84.8(3) 8_546 2_658 ?
O7 Na1 O1W 166.0(3) 7_548 2_658 ?
O7 Na1 O1W 166.0(3) 8_546 . ?
O7 Na1 O1W 84.8(3) 7_548 . ?
O1W Na1 O1W 95.3(5) 2_658 . ?
O7 Na1 O10 115.4(2) 8_546 5_648 ?
O7 Na1 O10 63.52(19) 7_548 5_648 ?
O1W Na1 O10 102.7(3) 2_658 5_648 ?
O1W Na1 O10 78.3(3) . 5_648 ?
O7 Na1 O10 63.52(19) 8_546 6_546 ?
O7 Na1 O10 115.4(2) 7_548 6_546 ?
O1W Na1 O10 78.3(3) 2_658 6_546 ?
O1W Na1 O10 102.7(3) . 6_546 ?
O10 Na1 O10 178.5(3) 5_648 6_546 ?
O7 Na1 Eu1 115.6(2) 8_546 2_658 ?
O7 Na1 Eu1 31.79(13) 7_548 2_658 ?
O1W Na1 Eu1 135.0(3) 2_658 2_658 ?
O1W Na1 Eu1 73.9(2) . 2_658 ?
O10 Na1 Eu1 32.81(14) 5_648 2_658 ?
O10 Na1 Eu1 146.33(17) 6_546 2_658 ?
O7 Na1 Eu1 31.79(13) 8_546 . ?
O7 Na1 Eu1 115.6(2) 7_548 . ?
O1W Na1 Eu1 73.9(2) 2_658 . ?
O1W Na1 Eu1 135.0(3) . . ?
O10 Na1 Eu1 146.33(17) 5_648 . ?
O10 Na1 Eu1 32.81(14) 6_546 . ?
Eu1 Na1 Eu1 142.71(13) 2_658 . ?
C26A O12A O12B 63(3) . . ?
C26B O12B O12A 112(3) . . ?
C26B O12B C26A 57.3(19) . . ?
O12A O12B C26A 56(2) . . ?

loop_
_geom_torsion_atom_site_label_1
_geom_torsion_atom_site_label_2
_geom_torsion_atom_site_label_3
_geom_torsion_atom_site_label_4
_geom_torsion
_geom_torsion_site_symmetry_1
_geom_torsion_site_symmetry_2
_geom_torsion_site_symmetry_3
_geom_torsion_site_symmetry_4
_geom_torsion_publ_flag
O2 C1 C2 C3 169.2(12) . . . . ?
O1 C1 C2 C3 -7.1(18) . . . . ?
O2 C1 C2 C7 -9.4(18) . . . . ?
O1 C1 C2 C7 174.2(11) . . . . ?
C7 C2 C3 C4 2(2) . . . . ?
C1 C2 C3 C4 -176.8(12) . . . . ?
C2 C3 C4 N6 -179.3(13) . . . . ?
C2 C3 C4 C5 -2(2) . . . . ?
C3 C4 C5 C6 2(2) . . . . ?
N6 C4 C5 C6 179.5(12) . . . . ?
C4 C5 C6 C7 -2.9(19) . . . . ?
C4 C5 C6 C8 178.8(11) . . . . ?
C3 C2 C7 C6 -2.5(19) . . . . ?
C1 C2 C7 C6 176.1(11) . . . . ?
C5 C6 C7 C2 3.1(18) . . . . ?
C8 C6 C7 C2 -178.7(10) . . . . ?
C7 C6 C8 O3 6.6(15) . . . . ?
C5 C6 C8 O3 -175.2(10) . . . . ?
C7 C6 C8 O4 -173.2(9) . . . . ?
C5 C6 C8 O4 5.1(15) . . . . ?
C7 C6 C8 Eu1 -71(10) . . . 5_648 ?
C5 C6 C8 Eu1 107(9) . . . 5_648 ?
N5 C12 C13 C14 -174.0(13) . . . . ?
C17 C12 C13 C14 1(2) . . . . ?
C12 C13 C14 C19 -179.8(13) . . . . ?
C12 C13 C14 C15 2(2) . . . . ?
C13 C14 C15 C16 -4.5(18) . . . . ?
C19 C14 C15 C16 177.3(11) . . . . ?
C14 C15 C16 C17 4(2) . . . . ?
C14 C15 C16 C18 -175.9(11) . . . . ?
C15 C16 C17 C12 0(2) . . . . ?
C18 C16 C17 C12 179.3(13) . . . . ?
N5 C12 C17 C16 172.4(15) . . . . ?
C13 C12 C17 C16 -2(2) . . . . ?
C15 C16 C18 O5 -162.8(11) . . . . ?
C17 C16 C18 O5 17.6(18) . . . . ?
C15 C16 C18 O6 19.5(17) . . . . ?
C17 C16 C18 O6 -160.1(12) . . . . ?
C13 C14 C19 O7 -176.7(11) . . . . ?
C15 C14 C19 O7 1.5(17) . . . . ?
C13 C14 C19 O8 3.5(17) . . . . ?
C15 C14 C19 O8 -178.3(10) . . . . ?
C13 C14 C19 Eu1 68(4) . . . 8_445 ?
C15 C14 C19 Eu1 -114(3) . . . 8_445 ?
C25 C20 C21 C22 7(2) . . . . ?
N4 C20 C21 C22 -179.7(14) . . . . ?
C20 C21 C22 C23 -1(2) . . . . ?
C20 C21 C22 C27 179.9(12) . . . . ?
C21 C22 C23 C24 -8(3) . . . . ?
C27 C22 C23 C24 171.0(15) . . . . ?
C22 C23 C24 C25 11(3) . . . . ?
C22 C23 C24 C26A 160.3(19) . . . . ?
C22 C23 C24 C26B -137(2) . . . . ?
C21 C20 C25 C24 -4(2) . . . . ?
N4 C20 C25 C24 -176.7(16) . . . . ?
C23 C24 C25 C20 -5(3) . . . . ?
C26A C24 C25 C20 -157.8(17) . . . . ?
C26B C24 C25 C20 144.8(19) . . . . ?
C23 C24 C26A O11C 160(2) . . . . ?
C25 C24 C26A O11C -48(3) . . . . ?
C26B C24 C26A O11C 56(3) . . . . ?
C23 C24 C26A C26B 103(3) . . . . ?
C25 C24 C26A C26B -105(2) . . . . ?
C23 C24 C26A O12A -5(4) . . . . ?
C25 C24 C26A O12A 147(3) . . . . ?
C26B C24 C26A O12A -108(4) . . . . ?
C23 C24 C26A O11B -147(3) . . . . ?
C25 C24 C26A O11B 5(4) . . . . ?
C26B C24 C26A O11B 110(4) . . . . ?
C23 C24 C26A O12B 57(3) . . . . ?
C25 C24 C26A O12B -150.9(17) . . . . ?
C26B C24 C26A O12B -46.2(19) . . . . ?
C23 C24 C26A O11A 136.5(19) . . . . ?
C25 C24 C26A O11A -71.4(19) . . . . ?
C26B C24 C26A O11A 33.3(18) . . . . ?
O11C C26A C26B O12B 106(2) . . . . ?
O12A C26A C26B O12B -14(3) . . . . ?
O11B C26A C26B O12B 106(3) . . . . ?
C24 C26A C26B O12B -120(2) . . . . ?
O11A C26A C26B O12B 106(2) . . . . ?
O11C C26A C26B O11A 0(2) . . . . ?
O12A C26A C26B O11A -119(3) . . . . ?
O11B C26A C26B O11A 0(3) . . . . ?
O12B C26A C26B O11A -106(2) . . . . ?
C24 C26A C26B O11A 134(2) . . . . ?
O11C C26A C26B C24 -134(2) . . . . ?
O12A C26A C26B C24 106(3) . . . . ?
O11B C26A C26B C24 -134(3) . . . . ?
O12B C26A C26B C24 120(2) . . . . ?
O11A C26A C26B C24 -134(2) . . . . ?
O12A C26A C26B O11C -119(3) . . . . ?
O11B C26A C26B O11C 0(2) . . . . ?
O12B C26A C26B O11C -106(2) . . . . ?
C24 C26A C26B O11C 134(2) . . . . ?
O11A C26A C26B O11C 0(2) . . . . ?
C23 C24 C26B O12B -57(3) . . . . ?
C25 C24 C26B O12B 153(2) . . . . ?
C26A C24 C26B O12B 55(2) . . . . ?
C23 C24 C26B C26A -112(2) . . . . ?
C25 C24 C26B C26A 99(2) . . . . ?
C23 C24 C26B O11A -170(3) . . . . ?
C25 C24 C26B O11A 40(4) . . . . ?
C26A C24 C26B O11A -59(3) . . . . ?
C23 C24 C26B O11C -145.8(19) . . . . ?
C25 C24 C26B O11C 64(2) . . . . ?
C26A C24 C26B O11C -34.1(17) . . . . ?
C23 C22 C27 O10 -175.5(14) . . . . ?
C21 C22 C27 O10 3.5(17) . . . . ?
C23 C22 C27 O9 8(2) . . . . ?
C21 C22 C27 O9 -173.3(11) . . . . ?
C23 C22 C27 Eu1 101(15) . . . 6_545 ?
C21 C22 C27 Eu1 -80(16) . . . 6_545 ?
N2 C11 N1 C9 -6(3) . . . . ?
N4 C11 N1 C9 -168.9(15) . . . . ?
N3 C9 N1 C11 2(2) . . . . ?
N6 C9 N1 C11 -172.3(16) . . . . ?
N3 C10 N2 C11 7(2) . . . . ?
N5 C10 N2 C11 168.6(14) . . . . ?
N1 C11 N2 C10 2(3) . . . . ?
N4 C11 N2 C10 163.7(16) . . . . ?
N2 C10 N3 C9 -11(2) . . . . ?
N5 C10 N3 C9 -170.5(12) . . . . ?
N1 C9 N3 C10 6(2) . . . . ?
N6 C9 N3 C10 -179.7(13) . . . . ?
N1 C11 N4 C20 -175.3(17) . . . . ?
N2 C11 N4 C20 20(3) . . . . ?
C25 C20 N4 C11 -9(3) . . . . ?
C21 C20 N4 C11 178.4(18) . . . . ?
C17 C12 N5 C10 22(3) . . . . ?
C13 C12 N5 C10 -163.0(12) . . . . ?
N2 C10 N5 C12 172.3(13) . . . . ?
N3 C10 N5 C12 -25(2) . . . . ?
N3 C9 N6 C4 177.3(13) . . . . ?
N1 C9 N6 C4 -8(2) . . . . ?
C3 C4 N6 C9 178.8(14) . . . . ?
C5 C4 N6 C9 1(2) . . . . ?
O12B C26B O11A O11C -65(3) . . . . ?
C26A C26B O11A O11C 0(3) . . . . ?
C24 C26B O11A O11C 49(4) . . . . ?
O12B C26B O11A C26A -65(2) . . . . ?
C24 C26B O11A C26A 49(2) . . . . ?
O11C C26B O11A C26A 0(3) . . . . ?
C26B C26A O11A O11C 180(4) . . . . ?
O12A C26A O11A O11C -88(4) . . . . ?
O11B C26A O11A O11C 0(3) . . . . ?
O12B C26A O11A O11C -126(3) . . . . ?
C24 C26A O11A O11C 138(3) . . . . ?
O11C C26A O11A C26B -180(4) . . . . ?
O12A C26A O11A C26B 92(4) . . . . ?
O11B C26A O11A C26B -180(3) . . . . ?
O12B C26A O11A C26B 54(2) . . . . ?
C24 C26A O11A C26B -41(2) . . . . ?
C26B C26A O11B O11C 0(3) . . . . ?
O12A C26A O11B O11C 127(3) . . . . ?
O12B C26A O11B O11C 66(3) . . . . ?
C24 C26A O11B O11C -87(4) . . . . ?
O11A C26A O11B O11C 0(2) . . . . ?
C26B O11A O11C O11B 2(100) . . . . ?
C26A O11A O11C O11B 2(100) . . . . ?
C26B O11A O11C C26A 0(3) . . . . ?
C26A O11A O11C C26B 0(3) . . . . ?
C26A O11B O11C O11A -2(100) . . . . ?
C26A O11B O11C C26B 0(3) . . . . ?
C26B C26A O11C O11A 0(3) . . . . ?
O12A C26A O11C O11A 113(4) . . . . ?
O11B C26A O11C O11A 180(4) . . . . ?
O12B C26A O11C O11A 53(3) . . . . ?
C24 C26A O11C O11A -50(3) . . . . ?
C26B C26A O11C O11B 180(3) . . . . ?
O12A C26A O11C O11B -67(4) . . . . ?
O12B C26A O11C O11B -127(3) . . . . ?
C24 C26A O11C O11B 130(3) . . . . ?
O11A C26A O11C O11B -180(4) . . . . ?
O12A C26A O11C C26B 113(4) . . . . ?
O11B C26A O11C C26B -180(3) . . . . ?
O12B C26A O11C C26B 53.1(18) . . . . ?
C24 C26A O11C C26B -50(2) . . . . ?
O11A C26A O11C C26B 0(3) . . . . ?
O12B C26B O11C O11A 117(3) . . . . ?
C26A C26B O11C O11A 180(4) . . . . ?
C24 C26B O11C O11A -140(3) . . . . ?
O12B C26B O11C O11B -62(4) . . . . ?
C26A C26B O11C O11B 0(4) . . . . ?
O11A C26B O11C O11B -180(100) . . . . ?
C24 C26B O11C O11B 40(4) . . . . ?
O12B C26B O11C C26A -62(2) . . . . ?
O11A C26B O11C C26A -180(4) . . . . ?
C24 C26B O11C C26A 40(2) . . . . ?
O1 C1 O2 Eu1 -71.7(18) . . . . ?
C2 C1 O2 Eu1 112.3(11) . . . . ?
O4 C8 O3 Eu1 3.7(9) . . . 5_648 ?
C6 C8 O3 Eu1 -176.0(7) . . . 5_648 ?
O3 C8 O4 Eu1 -3.7(9) . . . 5_648 ?
C6 C8 O4 Eu1 176.1(8) . . . 5_648 ?
O5 C18 O6 Eu1 67(2) . . . 7_548 ?
C16 C18 O6 Eu1 -115.5(14) . . . 7_548 ?
O8 C19 O7 Na1 -154.2(7) . . . 7_548 ?
C14 C19 O7 Na1 26.0(17) . . . 7_548 ?
Eu1 C19 O7 Na1 -164.2(10) 8_445 . . 7_548 ?
O8 C19 O7 Eu1 10.0(9) . . . 8_445 ?
C14 C19 O7 Eu1 -169.8(10) . . . 8_445 ?
O7 C19 O8 Eu1 -10.4(10) . . . 8_445 ?
C14 C19 O8 Eu1 169.4(9) . . . 8_445 ?
O10 C27 O9 Eu1 0.4(9) . . . 6_545 ?
C22 C27 O9 Eu1 177.3(8) . . . 6_545 ?
O9 C27 O10 Eu1 -0.4(10) . . . 6_545 ?
C22 C27 O10 Eu1 -177.2(9) . . . 6_545 ?
O9 C27 O10 Na1 121.2(9) . . . 5_648 ?
C22 C27 O10 Na1 -55.6(13) . . . 5_648 ?
Eu1 C27 O10 Na1 121.6(8) 6_545 . . 5_648 ?
C1 O2 Eu1 O6 60.1(11) . . . 7_548 ?
C1 O2 Eu1 O10 137.6(11) . . . 6_546 ?
C1 O2 Eu1 O3 -102.0(11) . . . 5_648 ?
C1 O2 Eu1 O8 -11.0(12) . . . 8_546 ?
C1 O2 Eu1 O4 -132.5(10) . . . 5_648 ?
C1 O2 Eu1 O13 -24.0(11) . . . . ?
C1 O2 Eu1 O9 -178.9(11) . . . 6_546 ?
C1 O2 Eu1 O7 80.4(12) . . . 8_546 ?
C1 O2 Eu1 C27 158.2(11) . . . 6_546 ?
C1 O2 Eu1 C8 -116.1(11) . . . 5_648 ?
C1 O2 Eu1 C19 26.3(13) . . . 8_546 ?
O6 Eu1 Na1 O7 -76.1(3) 7_548 . . 8_546 ?
O2 Eu1 Na1 O7 -138.1(3) . . . 8_546 ?
O10 Eu1 Na1 O7 -160.1(4) 6_546 . . 8_546 ?
O3 Eu1 Na1 O7 100.2(3) 5_648 . . 8_546 ?
O8 Eu1 Na1 O7 12.1(3) 8_546 . . 8_546 ?
O4 Eu1 Na1 O7 94.8(3) 5_648 . . 8_546 ?
O13 Eu1 Na1 O7 -16.4(4) . . . 8_546 ?
O9 Eu1 Na1 O7 169.4(3) 6_546 . . 8_546 ?
C27 Eu1 Na1 O7 -178.4(3) 6_546 . . 8_546 ?
C8 Eu1 Na1 O7 98.2(3) 5_648 . . 8_546 ?
C19 Eu1 Na1 O7 5.1(3) 8_546 . . 8_546 ?
O6 Eu1 Na1 O7 -13.7(2) 7_548 . . 7_548 ?
O2 Eu1 Na1 O7 -75.8(3) . . . 7_548 ?
O10 Eu1 Na1 O7 -97.7(3) 6_546 . . 7_548 ?
O3 Eu1 Na1 O7 162.6(2) 5_648 . . 7_548 ?
O8 Eu1 Na1 O7 74.4(2) 8_546 . . 7_548 ?
O4 Eu1 Na1 O7 157.1(2) 5_648 . . 7_548 ?
O13 Eu1 Na1 O7 46.0(4) . . . 7_548 ?
O9 Eu1 Na1 O7 -128.2(2) 6_546 . . 7_548 ?
O7 Eu1 Na1 O7 62.4(4) 8_546 . . 7_548 ?
C27 Eu1 Na1 O7 -116.0(3) 6_546 . . 7_548 ?
C8 Eu1 Na1 O7 160.6(2) 5_648 . . 7_548 ?
C19 Eu1 Na1 O7 67.4(3) 8_546 . . 7_548 ?
O6 Eu1 Na1 O1W 177.3(3) 7_548 . . 2_658 ?
O2 Eu1 Na1 O1W 115.2(3) . . . 2_658 ?
O10 Eu1 Na1 O1W 93.3(4) 6_546 . . 2_658 ?
O3 Eu1 Na1 O1W -6.4(3) 5_648 . . 2_658 ?
O8 Eu1 Na1 O1W -94.6(3) 8_546 . . 2_658 ?
O4 Eu1 Na1 O1W -11.9(3) 5_648 . . 2_658 ?
O13 Eu1 Na1 O1W -123.0(4) . . . 2_658 ?
O9 Eu1 Na1 O1W 62.8(3) 6_546 . . 2_658 ?
O7 Eu1 Na1 O1W -106.6(4) 8_546 . . 2_658 ?
C27 Eu1 Na1 O1W 75.0(3) 6_546 . . 2_658 ?
C8 Eu1 Na1 O1W -8.4(3) 5_648 . . 2_658 ?
C19 Eu1 Na1 O1W -101.6(3) 8_546 . . 2_658 ?
O6 Eu1 Na1 O1W 96.0(4) 7_548 . . . ?
O2 Eu1 Na1 O1W 34.0(5) . . . . ?
O10 Eu1 Na1 O1W 12.0(4) 6_546 . . . ?
O3 Eu1 Na1 O1W -87.7(4) 5_648 . . . ?
O8 Eu1 Na1 O1W -175.8(4) 8_546 . . . ?
O4 Eu1 Na1 O1W -93.1(4) 5_648 . . . ?
O13 Eu1 Na1 O1W 155.7(5) . . . . ?
O9 Eu1 Na1 O1W -18.5(4) 6_546 . . . ?
O7 Eu1 Na1 O1W 172.1(5) 8_546 . . . ?
C27 Eu1 Na1 O1W -6.3(4) 6_546 . . . ?
C8 Eu1 Na1 O1W -89.7(4) 5_648 . . . ?
C19 Eu1 Na1 O1W 177.2(5) 8_546 . . . ?
O6 Eu1 Na1 O10 -93.8(4) 7_548 . . 5_648 ?
O2 Eu1 Na1 O10 -155.9(4) . . . 5_648 ?
O10 Eu1 Na1 O10 -177.8(5) 6_546 . . 5_648 ?
O3 Eu1 Na1 O10 82.5(4) 5_648 . . 5_648 ?
O8 Eu1 Na1 O10 -5.7(4) 8_546 . . 5_648 ?
O4 Eu1 Na1 O10 77.0(4) 5_648 . . 5_648 ?
O13 Eu1 Na1 O10 -34.1(5) . . . 5_648 ?
O9 Eu1 Na1 O10 151.7(4) 6_546 . . 5_648 ?
O7 Eu1 Na1 O10 -17.7(4) 8_546 . . 5_648 ?
C27 Eu1 Na1 O10 163.9(4) 6_546 . . 5_648 ?
C8 Eu1 Na1 O10 80.5(4) 5_648 . . 5_648 ?
C19 Eu1 Na1 O10 -12.7(4) 8_546 . . 5_648 ?
O6 Eu1 Na1 O10 84.0(3) 7_548 . . 6_546 ?
O2 Eu1 Na1 O10 21.9(4) . . . 6_546 ?
O3 Eu1 Na1 O10 -99.7(3) 5_648 . . 6_546 ?
O8 Eu1 Na1 O10 172.1(3) 8_546 . . 6_546 ?
O4 Eu1 Na1 O10 -105.2(3) 5_648 . . 6_546 ?
O13 Eu1 Na1 O10 143.7(4) . . . 6_546 ?
O9 Eu1 Na1 O10 -30.5(3) 6_546 . . 6_546 ?
O7 Eu1 Na1 O10 160.1(4) 8_546 . . 6_546 ?
C27 Eu1 Na1 O10 -18.3(3) 6_546 . . 6_546 ?
C8 Eu1 Na1 O10 -101.7(3) 5_648 . . 6_546 ?
C19 Eu1 Na1 O10 165.1(4) 8_546 . . 6_546 ?
O6 Eu1 Na1 Eu1 -35.90(17) 7_548 . . 2_658 ?
O2 Eu1 Na1 Eu1 -97.9(2) . . . 2_658 ?
O10 Eu1 Na1 Eu1 -119.9(3) 6_546 . . 2_658 ?
O3 Eu1 Na1 Eu1 140.44(18) 5_648 . . 2_658 ?
O8 Eu1 Na1 Eu1 52.26(17) 8_546 . . 2_658 ?
O4 Eu1 Na1 Eu1 134.96(15) 5_648 . . 2_658 ?
O13 Eu1 Na1 Eu1 23.8(4) . . . 2_658 ?
O9 Eu1 Na1 Eu1 -150.38(15) 6_546 . . 2_658 ?
O7 Eu1 Na1 Eu1 40.2(3) 8_546 . . 2_658 ?
C27 Eu1 Na1 Eu1 -138.2(2) 6_546 . . 2_658 ?
C8 Eu1 Na1 Eu1 138.43(17) 5_648 . . 2_658 ?
C19 Eu1 Na1 Eu1 45.3(2) 8_546 . . 2_658 ?
O11C C26A O12A O12B -79(3) . . . . ?
C26B C26A O12A O12B 13(3) . . . . ?
O11B C26A O12A O12B -119(3) . . . . ?
C24 C26A O12A O12B 85(3) . . . . ?
O11A C26A O12A O12B -43(3) . . . . ?
C26A C26B O12B O12A 12(3) . . . . ?
O11A C26B O12B O12A 89(3) . . . . ?
C24 C26B O12B O12A -39(4) . . . . ?
O11C C26B O12B O12A 60(3) . . . . ?
O11A C26B O12B C26A 77(2) . . . . ?
C24 C26B O12B C26A -51.7(19) . . . . ?
O11C C26B O12B C26A 47.9(16) . . . . ?
C26A O12A O12B C26B -13(3) . . . . ?
O11C C26A O12B C26B -72(2) . . . . ?
O12A C26A O12B C26B 166(4) . . . . ?
O11B C26A O12B C26B -110(3) . . . . ?
C24 C26A O12B C26B 52(2) . . . . ?
O11A C26A O12B C26B -47.5(19) . . . . ?
O11C C26A O12B O12A 122(3) . . . . ?
C26B C26A O12B O12A -166(4) . . . . ?
O11B C26A O12B O12A 84(3) . . . . ?
C24 C26A O12B O12A -114(3) . . . . ?
O11A C26A O12B O12A 146(3) . . . . ?

_diffrn_measured_fraction_theta_max 0.994
_diffrn_reflns_theta_full        26.13
_diffrn_measured_fraction_theta_full 0.994
_refine_diff_density_max         6.783
_refine_diff_density_min         -0.812
_refine_diff_density_rms         0.181



# SQUEEZE RESULTS (APPEND TO CIF)
# Note: Data are Listed for all Voids in the P1 Unit Cell
# i.e. Centre of Gravity, Solvent Accessible Volume,
# Recovered number of Electrons in the Void and
# Details about the Squeezed Material
loop_
_platon_squeeze_void_nr
_platon_squeeze_void_average_x
_platon_squeeze_void_average_y
_platon_squeeze_void_average_z
_platon_squeeze_void_volume
_platon_squeeze_void_count_electrons
_platon_squeeze_void_content
1 0.273 -0.068 0.016 12908 3620 ' '
_platon_squeeze_details          
;
;
