Repository: SpongeFrogy/PPTiM

# Database Overview

## Directory: `cifs`
This directory houses downloaded files associated with various articles. Each subfolder within is labeled starting with a numerical index, which corresponds to the 'Folder num' field found in the provided CSV files. Following this index is the article's DOI, modified for compatibility by substituting '/' with '_'. These folders contain `.cif` files representing the initial, final (when available), and other structural configurations of Metal-Organic Frameworks (MOFs) as detailed in the respective articles.

File: database/cifs/2) 10.1038_s41557-021-00684-4/initial MOF DMF@DUT-8(Ni) 1989709.cif (part 1 of 38)
####################################################################### 
# 
# This file contains crystal structure data downloaded from the 
# Cambridge Structural Database (CSD) hosted by the Cambridge 
# Crystallographic Data Centre (CCDC).
# 
# Full information about CCDC data access policies and citation 
# guidelines are available at http://www.ccdc.cam.ac.uk/access/V1 
# 
# Audit and citation data items may have been added by the CCDC. 
# Please retain this information to preserve the provenance of 
# this file and to allow appropriate attribution of the data. 
# 
#######################################################################

data_P4nmm_a
_audit_block_doi                 10.5517/ccdc.csd.cc24sg5l
_database_code_depnum_ccdc_archive 'CCDC 1989709'
loop_
_citation_id
_citation_doi
_citation_year
1 10.1038/s41557-021-00684-4 2021
loop_
_audit_author_name
_audit_author_address
'Volodymyr Bon'
;Technische Universitaet Dresden
Germany
;
_audit_update_record             
;
2020-04-19 deposited with the CCDC.	2023-03-29 downloaded from the CCDC.
;

# start Validation Reply Form
_vrf_RINTA01_P4nmm_a             
;
PROBLEM: The value of Rint is greater than 0.25
RESPONSE: High convergence value is explained by the multi-domain structure,
containing monoclinic and tetragonal domains with partially overlapped
reciprocal lattices.
;
_vrf_PLAT020_P4nmm_a             
;
PROBLEM: The Value of Rint is Greater Than 0.12 .........      0.287 Report
RESPONSE: High convergence value is explained by multi-domain structure,
containing monoclinic and tetragonal domains with partially overlapped
reciprocal lattices.
;
_vrf_PLAT082_P4nmm_a             
;
PROBLEM: High R1 Value ..................................       0.27 Report
RESPONSE: High R1 value is explained by the treatment of the diffraction
data, collected on the multidomain crystal with partially overlapped
reciprocal lattices as a one single domain. As a result, the falsified
intensities were obtained for the overlapped part.
;
_vrf_PLAT084_P4nmm_a             
;
PROBLEM: High wR2 Value (i.e. > 0.25) ...................       0.56 Report
RESPONSE: High wR2 value is explained by the treatment of the diffraction
data, collected on the multidomain crystal with partially overlapped
reciprocal lattices as a one single domain. As a result, the falsified
intensities were obtained for the overlapped part.
;
_vrf_PLAT097_P4nmm_a             
;
PROBLEM: Large Reported Max.  (Positive) Residual Density      11.10 eA-3  
RESPONSE: High positive residual density is associated with the treatment
of the diffraction data, collected on the multidomain crystal with partially
overlapped reciprocal lattices as a one single domain. As a result, the
falsified intensities were obtained for the overlapped part.
;
_vrf_PLAT203_P4nmm_a             
;
PROBLEM: Negative Isotropic ADP for N2        ...........     -0.038 Report
RESPONSE: Negative isotropic ADP for N2 can be explained by complicated
domain structure of the single crystal. In one of the domains, the Ni atom,
containing much higher electron density is located close to the position of N2.
;
_vrf_PLAT211_P4nmm_a             
;
PROBLEM: ADP of Atom O1        is N.P.D. or (nearly) 2D .     Please Check 
RESPONSE: Anisotropic refinement of O1 leads to the non-positive values
of defined ellipsoid axes, which with high probability correlates with a
complex domain structure of the entire crystal.
;
_vrf_PLAT213_P4nmm_a             
;
PROBLEM: Atom C8              has ADP max/min Ratio .....        8.0 prolat
RESPONSE: Atom C8 belongs to the 1,4-diazabicyclo[2.2.2]octane (DABCO) molecule.
Because of the rotor like rotation, three atoms of the DABCO is disordered over
8 positions. Atom C8 represents one of these positions. The elongated ellipses of
C8 indicate the direction of rotation.
;
_vrf_PLAT602_P4nmm_a             
;
PROBLEM: VERY LARGE Solvent Accessible VOID(S) in Structure        ! Info  
RESPONSE: The pores of the crystalline framework, subjected to the analysis are
filled with N,N-dimethylformamide molecules. The positions of these molecules
are not well-defined because of the weak interactions with the framework and
therefore can not be determined unambiguously from the difference Fourier electron
density map. SQUEEZE routine was not be applied in this case for better comparison
with twin refinement.
;
_vrf_PLAT049_P4nmm_a             
;
PROBLEM: Calculated Density Less Than 1.0 gcm-3 .........     0.6851 Check 
RESPONSE: The pores of the crystalline framework, subjected to the analysis
are filled with N,N-dimethylformamide molecules, which could not be determined
unambiguously from the difference Fourier electron density map and therefore were
not accounted in the calculation of the density.
;
_vrf_PLAT094_P4nmm_a             
;
PROBLEM: Ratio of Maximum / Minimum Residual Density ....       6.00 Report
RESPONSE: High ratio of max / min residual density is explained by multidomain
(twin) structure.
;
_vrf_PLAT242_P4nmm_a             
;
PROBLEM: Low    'MainMol' Ueq as Compared to Neighbors of         N1 Check 
RESPONSE: Low Ueq for N1 can be explained by complicated domain structure of the
single crystal. In one of the domains, the Ni atom, containing much higher electron
density is located close to the position of N1.
;
_vrf_PLAT341_P4nmm_a             
;
PROBLEM: Low Bond Precision on  C-C Bonds ...............      0.031 Ang.  
RESPONSE: Low bond precision in the structure leads back to the high amount of the
disordered atoms
;
# end Validation Reply Form


_audit_creation_method           SHELXL-2018/3
_shelx_SHELXL_version_number     2018/3
_chemical_name_systematic        DMF@DUT-8(Ni)
_chemical_name_common            ?
_chemical_melting_point          ?
_chemical_formula_moiety         ?
_chemical_formula_sum            'C30 H24 N2 Ni2 O8'
_chemical_formula_weight         657.93

loop_
_atom_type_symbol
_atom_type_description
_atom_type_scat_dispersion_real
_atom_type_scat_dispersion_imag
_atom_type_scat_source
C C 0.0033 0.0016 'International Tables Vol C Tables 4.2.6.8 and 6.1.1.4'
H H 0.0000 0.0000 'International Tables Vol C Tables 4.2.6.8 and 6.1.1.4'
N N 0.0061 0.0033 'International Tables Vol C Tables 4.2.6.8 and 6.1.1.4'
O O 0.0106 0.0060 'International Tables Vol C Tables 4.2.6.8 and 6.1.1.4'
Ni Ni 0.3393 1.1124 'International Tables Vol C Tables 4.2.6.8 and 6.1.1.4'

_space_group_crystal_system      tetragonal
_space_group_IT_number           129
_space_group_name_H-M_alt        'P 4/n m m'
_space_group_name_Hall           '-P 4a 2a'

_shelx_space_group_comment       
;
The symmetry employed for this shelxl refinement is uniquely defined
by the following loop, which should always be used as a source of
symmetry information in preference to the above space-group names.
They are only intended as comments.
;

loop_
_space_group_symop_operation_xyz
'x, y, z'
'-x+1/2, -y+1/2, z'
'-y+1/2, x, z'
'y, -x+1/2, z'
'-x, y+1/2, -z'
'x+1/2, -y, -z'
'y+1/2, x+1/2, -z'
'-y, -x, -z'
'-x, -y, -z'
'x-1/2, y-1/2, -z'
'y-1/2, -x, -z'
'-y, x-1/2, -z'
'x, -y-1/2, z'
'-x-1/2, y, z'
'-y-1/2, -x-1/2, z'
'y, x, z'

_cell_length_a                   18.431(3)
_cell_length_b                   18.431(3)
_cell_length_c                   9.3882(19)
_cell_angle_alpha                90
_cell_angle_beta                 90
_cell_angle_gamma                90
_cell_volume                     3189.2(11)
_cell_formula_units_Z            2
_cell_measurement_temperature    293(2)
_cell_measurement_reflns_used    185
_cell_measurement_theta_min      3.6
_cell_measurement_theta_max      18.5

_exptl_crystal_description       block
_exptl_crystal_colour            green
_exptl_crystal_density_meas      ?
_exptl_crystal_density_method    ?
_exptl_crystal_density_diffrn    0.685
_exptl_crystal_F_000             676
_exptl_transmission_factor_min   ?
_exptl_transmission_factor_max   ?
_exptl_crystal_size_max          0.300
_exptl_crystal_size_mid          0.100
_exptl_crystal_size_min          0.100
_exptl_absorpt_coefficient_mu    0.615
_shelx_estimated_absorpt_T_min   0.837
_shelx_estimated_absorpt_T_max   0.941
_exptl_absorpt_correction_type   ?
_exptl_absorpt_correction_T_min  ?
_exptl_absorpt_correction_T_max  ?
_exptl_absorpt_process_details   ?
_exptl_absorpt_special_details   ?
_diffrn_ambient_temperature      293(2)
_diffrn_radiation_wavelength     0.71073
_diffrn_radiation_type           MoK\a
_diffrn_source                   'long focus X-ray tube'
_diffrn_measurement_device_type  'STOE IPDS-II'
_diffrn_measurement_method       'omega scan'
_diffrn_detector_area_resol_mean ?
_diffrn_reflns_number            50271
_diffrn_reflns_av_unetI/netI     0.1035
_diffrn_reflns_av_R_equivalents  0.2869
_diffrn_reflns_limit_h_min       -26
_diffrn_reflns_limit_h_max       26
_diffrn_reflns_limit_k_min       -26
_diffrn_reflns_limit_k_max       26
_diffrn_reflns_limit_l_min       -13
_diffrn_reflns_limit_l_max       11
_diffrn_reflns_theta_min         2.169
_diffrn_reflns_theta_max         30.628
_diffrn_reflns_theta_full        25.242
_diffrn_measured_fraction_theta_max 0.995
_diffrn_measured_fraction_theta_full 0.999
_diffrn_reflns_Laue_measured_fraction_max 0.995
_diffrn_reflns_Laue_measured_fraction_full 0.999
_diffrn_reflns_point_group_measured_fraction_max 0.995
_diffrn_reflns_point_group_measured_fraction_full 0.999
_reflns_number_total             2695
_reflns_number_gt                1931
_reflns_threshold_expression     'I > 2\s(I)'
_reflns_Friedel_coverage         0.000
_reflns_Friedel_fraction_max     .
_reflns_Friedel_fraction_full    .

_reflns_special_details          
;
 Reflections were merged by SHELXL according to the crystal
 class for the calculation of statistics and refinement.
 
 _reflns_Friedel_fraction is defined as the number of unique
 Friedel pairs measured divided by the number that would be
 possible theoretically, ignoring centric projections and
 systematic absences.
;

_computing_data_collection       'X-Area, STOE&Cie, 1999'
_computing_cell_refinement       'X-Area, STOE&Cie, 1999'
_computing_data_reduction        'X-Area, STOE&Cie, 1999'
_computing_structure_solution    'SHELXT 2014/5 (Sheldrick, 2014)'
_computing_structure_refinement  'SHELXL-2018/3 (Sheldrick, 2018)'
_computing_molecular_graphics    ?
_computing_publication_material  ?
_refine_special_details          ?
_refine_ls_structure_factor_coef Fsqd
_refine_ls_matrix_type           full
_refine_ls_weighting_scheme      calc
_refine_ls_weighting_details     
'w=1/[\s^2^(Fo^2^)+(0.2000P)^2^] where P=(Fo^2^+2Fc^2^)/3'
_atom_sites_solution_primary     ?
_atom_sites_solution_secondary   ?
_atom_sites_solution_hydrogens   mixed
_refine_ls_hydrogen_treatment    constr
_refine_ls_extinction_method     none
_refine_ls_extinction_coef       .
_refine_ls_number_reflns         2695
_refine_ls_number_parameters     73
_refine_ls_number_restraints     3
_refine_ls_R_factor_all          0.3020
_refine_ls_R_factor_gt           0.2738
_refine_ls_wR_factor_ref         0.5584
_refine_ls_wR_factor_gt          0.5321
_refine_ls_goodness_of_fit_ref   1.842
_refine_ls_restrained_S_all      1.841
_refine_ls_shift/su_max          0.000
_refine_ls_shift/su_mean         0.000

loop_
_atom_site_label
_atom_site_type_symbol
_atom_site_fract_x
_atom_site_fract_y
_atom_site_fract_z
_atom_site_U_iso_or_equiv
_atom_site_adp_type
_atom_site_occupancy
_atom_site_site_symmetry_order
_atom_site_calc_flag
_atom_site_refinement_flags_posn
_atom_site_refinement_flags_adp
_atom_site_refinement_flags_occupancy
_atom_site_disorder_assembly
_atom_site_disorder_group
Ni1 Ni 0.750000 0.750000 0.5817(3) 0.0113(8) Uani 1 8 d S T P . .
Ni2 Ni 0.750000 0.750000 0.3061(4) 0.0343(11) Uani 1 8 d S T P . .
N1 N 0.750000 0.750000 0.1108(8) 0.010(3) Uani 1 8 d DS T P . .
N2 N 0.750000 0.750000 -0.2102(6) -0.0376(12) Uani 1 8 d DS T P . .
O1 O 0.6726(3) 0.6726(3) 0.323(2) 0.070(5) Uani 1 2 d S T P . .
O2 O 0.6755(7) 0.6755(7) 0.5643(18) 0.071(5) Uani 1 2 d S T P . .
C1 C 0.6529(6) 0.6529(6) 0.458(3) 0.061(6) Uani 1 2 d S T P . .
C2 C 0.5948(7) 0.5948(7) 0.446(3) 0.066(6) Uani 1 2 d S T P . .
C3 C 0.5675(9) 0.5675(9) 0.568(3) 0.073(7) Uani 1 2 d S T P . .
H3A H 0.584710 0.584710 0.654283 0.088 Uiso 1 2 calc R U P . .
C4 C 0.5143(7) 0.5143(7) 0.567(3) 0.072(7) Uani 1 2 d S T P . .
C5 C 0.4837(11) 0.4837(11) 0.695(3) 0.118(16) Uani 1 2 d S T P . .
H5A H 0.499867 0.499867 0.783247 0.142 Uiso 1 2 calc R U P . .
C6 C 0.4334(7) 0.4334(7) 0.689(3) 0.085(10) Uani 1 2 d S T P . .
H6A H 0.414924 0.414924 0.773475 0.102 Uiso 1 2 calc R U P . .
C7 C 0.6837(6) 0.750000 0.0280(17) 0.13(2) Uani 0.75 2 d DS T P . .
H7A H 0.657704 0.791620 0.062314 0.152 Uiso 0.375 1 d R U P . .
H7B H 0.657704 0.708380 0.062314 0.152 Uiso 0.375 1 d R U P . .
C8 C 0.6815(6) 0.750000 -0.1340(17) 0.17(3) Uani 0.75 2 d DS T P . .
H8A H 0.655201 0.792340 -0.163540 0.198 Uiso 0.375 1 d R U P . .
H8B H 0.655201 0.707660 -0.163540 0.198 Uiso 0.375 1 d R U P . .

loop_
_atom_site_aniso_label
_atom_site_aniso_U_11
_atom_site_aniso_U_22
_atom_site_aniso_U_33
_atom_site_aniso_U_23
_atom_site_aniso_U_13
_atom_site_aniso_U_12
Ni1 0.0066(8) 0.0066(8) 0.0209(16) 0.000 0.000 0.000
Ni2 0.0393(16) 0.0393(16) 0.0243(19) 0.000 0.000 0.000
N1 0.047(6) 0.047(6) -0.064(3) 0.000 0.000 0.000
N2 -0.0112(19) -0.0112(19) -0.090(2) 0.000 0.000 0.000
O1 0.037(5) 0.037(5) 0.136(14) 0.002(3) 0.002(3) -0.055(6)
O2 0.068(6) 0.068(6) 0.078(10) -0.028(6) -0.028(6) -0.003(8)
C1 0.036(6) 0.036(6) 0.111(18) 0.018(7) 0.018(7) -0.023(7)
C2 0.053(8) 0.053(8) 0.090(15) -0.016(7) -0.016(7) -0.030(9)
C3 0.079(11) 0.079(11) 0.063(13) 0.016(8) 0.016(8) -0.034(13)
C4 0.074(11) 0.074(11) 0.069(13) 0.007(7) 0.007(7) -0.047(13)
C5 0.15(3) 0.15(3) 0.058(15) 0.000(8) 0.000(8) -0.10(3)
C6 0.094(15) 0.094(15) 0.066(14) 0.010(6) 0.010(6) -0.080(17)
C7 -0.007(6) 0.36(6) 0.030(11) 0.000 -0.008(6) 0.000
C8 0.06(2) 0.40(9) 0.039(15) 0.000 0.042(16) 0.000

_geom_special_details            
;
 All esds (except the esd in the dihedral angle between two l.s. planes)
 are estimated using the full covariance matrix.  The cell esds are taken
 into account individually in the estimation of esds in distances, angles
 and torsion angles; correlations between esds in cell parameters are only
 used when they are defined by crystal symmetry.  An approximate (isotropic)
 treatment of cell esds is used for estimating esds involving l.s. planes.
;

loop_
_geom_bond_atom_site_label_1
_geom_bond_atom_site_label_2
_geom_bond_distance
_geom_bond_site_symmetry_2
_geom_bond_publ_flag
Ni1 O2 1.948(17) 2_665 ?
Ni1 O2 1.948(17) 4_565 ?
Ni1 O2 1.948(17) 3_655 ?
Ni1 O2 1.948(17) . ?
Ni1 N2 1.954(6) 1_556 ?
Ni1 Ni2 2.587(4) . ?
Ni2 N1 1.834(9) . ?
Ni2 O1 2.025(8) 2_665 ?
Ni2 O1 2.025(8) 4_565 ?
Ni2 O1 2.025(8) 3_655 ?
Ni2 O1 2.025(8) . ?
N1 C7 1.449(5) . ?
N1 C7 1.449(5) 3_655 ?
N1 C7 1.449(5) 4_565 ?
N1 C7 1.449(5) 2_665 ?
N2 C8 1.451(5) 4_565 ?
N2 C8 1.451(5) 2_665 ?
N2 C8 1.451(5) 3_655 ?
N2 C8 1.451(5) . ?
O1 C1 1.36(3) . ?
O2 C1 1.16(3) . ?
C1 C2 1.52(2) . ?
C2 C3 1.34(3) . ?
C2 C6 1.47(3) 9_666 ?
C3 C4 1.39(3) . ?
C3 H3A 0.9300 . ?
C4 C5 1.44(3) . ?
C4 C4 1.47(5) 9_666 ?
C5 C6 1.31(3) . ?
C5 H5A 0.9300 . ?
C6 H6A 0.9300 . ?
C7 C8 1.521(5) . ?
C7 C7 1.729(16) 4_565 ?
C7 C7 1.729(16) 3_655 ?
C7 H7A 0.9599 . ?
C7 H7B 0.9599 . ?
C8 C8 1.785(16) 4_565 ?
C8 C8 1.785(16) 3_655 ?
C8 H8A 0.9599 . ?
C8 H8B 0.9599 . ?

loop_
_geom_angle_atom_site_label_1
_geom_angle_atom_site_label_2
_geom_angle_atom_site_label_3
_geom_angle
_geom_angle_site_symmetry_1
_geom_angle_site_symmetry_3
_geom_angle_publ_flag
O2 Ni1 O2 89.60(9) 2_665 4_565 ?
O2 Ni1 O2 89.60(10) 2_665 3_655 ?
O2 Ni1 O2 170.4(11) 4_565 3_655 ?
O2 Ni1 O2 170.4(11) 2_665 . ?
O2 Ni1 O2 89.60(10) 4_565 . ?
O2 Ni1 O2 89.60(9) 3_655 . ?
O2 Ni1 N2 94.8(5) 2_665 1_556 ?
O2 Ni1 N2 94.8(5) 4_565 1_556 ?
O2 Ni1 N2 94.8(5) 3_655 1_556 ?
O2 Ni1 N2 94.8(5) . 1_556 ?
O2 Ni1 Ni2 85.2(5) 2_665 . ?
O2 Ni1 Ni2 85.2(5) 4_565 . ?
O2 Ni1 Ni2 85.2(5) 3_655 . ?
O2 Ni1 Ni2 85.2(5) . . ?
N2 Ni1 Ni2 180.0 1_556 . ?
N1 Ni2 O1 94.5(5) . 2_665 ?
N1 Ni2 O1 94.5(5) . 4_565 ?
O1 Ni2 O1 89.64(9) 2_665 4_565 ?
N1 Ni2 O1 94.5(5) . 3_655 ?
O1 Ni2 O1 89.64(9) 2_665 3_655 ?
O1 Ni2 O1 170.9(11) 4_565 3_655 ?
N1 Ni2 O1 94.5(5) . . ?
O1 Ni2 O1 170.9(11) 2_665 . ?
O1 Ni2 O1 89.64(9) 4_565 . ?
O1 Ni2 O1 89.64(9) 3_655 . ?
N1 Ni2 Ni1 180.0 . . ?
O1 Ni2 Ni1 85.5(5) 2_665 . ?
O1 Ni2 Ni1 85.5(5) 4_565 . ?
O1 Ni2 Ni1 85.5(5) 3_655 . ?
O1 Ni2 Ni1 85.5(5) . . ?
C7 N1 C7 73.3(7) . 3_655 ?
C7 N1 C7 73.3(7) . 4_565 ?
C7 N1 C7 115.1(16) 3_655 4_565 ?
C7 N1 C7 115.1(16) . 2_665 ?
C7 N1 C7 73.3(7) 3_655 2_665 ?
C7 N1 C7 73.3(7) 4_565 2_665 ?
C7 N1 Ni2 122.4(8) . . ?
C7 N1 Ni2 122.4(8) 3_655 . ?
C7 N1 Ni2 122.4(8) 4_565 . ?
C7 N1 Ni2 122.4(8) 2_665 . ?
C8 N2 C8 75.9(7) 4_565 2_665 ?
C8 N2 C8 120.9(15) 4_565 3_655 ?
C8 N2 C8 75.9(7) 2_665 3_655 ?
C8 N2 C8 75.9(7) 4_565 . ?
C8 N2 C8 120.9(15) 2_665 . ?
C8 N2 C8 75.9(7) 3_655 . ?
C8 N2 Ni1 119.6(8) 4_565 1_554 ?
C8 N2 Ni1 119.6(8) 2_665 1_554 ?
C8 N2 Ni1 119.6(8) 3_655 1_554 ?
C8 N2 Ni1 119.6(8) . 1_554 ?
C1 O1 Ni2 116.6(12) . . ?
C1 O2 Ni1 125.3(16) . . ?
O2 C1 O1 127.5(16) . . ?
O2 C1 C2 125(2) . . ?
O1 C1 C2 108(2) . . ?
C3 C2 C6 117.9(19) . 9_666 ?
C3 C2 C1 118(2) . . ?
C6 C2 C1 124(2) 9_666 . ?
C2 C3 C4 122(2) . . ?
C2 C3 H3A 119.0 . . ?
C4 C3 H3A 119.0 . . ?
C3 C4 C5 123(2) . . ?
C3 C4 C4 121(3) . 9_666 ?
C5 C4 C4 116(2) . 9_666 ?
C6 C5 C4 121(2) . . ?
C6 C5 H5A 119.5 . . ?
C4 C5 H5A 119.5 . . ?
C5 C6 C2 123(2) . 9_666 ?
C5 C6 H6A 118.7 . . ?
C2 C6 H6A 118.7 9_666 . ?
N1 C7 C8 123.9(15) . . ?
N1 C7 C7 53.4(4) . 4_565 ?
C8 C7 C7 91.1(5) . 4_565 ?
N1 C7 C7 53.4(4) . 3_655 ?
C8 C7 C7 91.1(5) . 3_655 ?
C7 C7 C7 90.001(5) 4_565 3_655 ?
N1 C7 H7A 103.9 . . ?
C8 C7 H7A 108.8 . . ?
C7 C7 H7A 77.7 4_565 . ?
C7 C7 H7A 156.6 3_655 . ?
N1 C7 H7B 103.9 . . ?
C8 C7 H7B 108.8 . . ?
C7 C7 H7B 156.6 4_565 . ?
C7 C7 H7B 77.7 3_655 . ?
H7A C7 H7B 106.1 . . ?
N2 C8 C7 118.1(15) . . ?
N2 C8 C8 52.0(3) . 4_565 ?
C7 C8 C8 88.9(5) . 4_565 ?
N2 C8 C8 52.0(3) . 3_655 ?
C7 C8 C8 88.9(5) . 3_655 ?
C8 C8 C8 89.998(8) 4_565 3_655 ?
N2 C8 H8A 107.3 . . ?
C7 C8 H8A 107.6 . . ?
C8 C8 H8A 77.4 4_565 . ?
C8 C8 H8A 158.8 3_655 . ?
N2 C8 H8B 107.3 . . ?
C7 C8 H8B 107.6 . . ?
C8 C8 H8B 158.8 4_565 . ?
C8 C8 H8B 77.4 3_655 . ?
H8A C8 H8B 108.8 . . ?

_refine_diff_density_max         11.099
_refine_diff_density_min         -1.851
_refine_diff_density_rms         0.569

_shelx_res_file                  
;
TITL P4nmm_a.res in P4/nmm
    P4nmm_a.res
    created by SHELXL-2018/3 at 16:24:21 on 13-Aug-2019
CELL  0.71073  18.4309  18.4309   9.3882   90.000   90.000   90.000
ZERR    2.000   0.0026   0.0026   0.0019    0.000    0.000    0.000
LATT 1
SYMM 1/2-X, 1/2-Y, Z
SYMM 1/2-Y, X, Z
SYMM Y, 1/2-X, Z
SYMM -X, 1/2+Y, -Z
SYMM 1/2+X, -Y, -Z
SYMM 1/2+Y, 1/2+X, -Z
SYMM -Y, -X, -Z
SFAC C  H  N  O  Ni
UNIT 60  48  4  16  4
L.S. 100
ACTA
BOND $H
FMAP 2
PLAN 50
size 0.1 0.1 0.3
DFIX 1.45 0.005 N1 C7 C8 N2
DFIX 1.52 0.005 C7 C8
temp 20
WGHT    0.200000
FVAR       0.16606
NI1   5    0.750000    0.750000    0.581659    10.12500    0.00658    0.00658 =
         0.02087    0.00000    0.00000    0.00000
NI2   5    0.750000    0.750000    0.306081    10.12500    0.03926    0.03926 =
         0.02432    0.00000    0.00000    0.00000
N1    3    0.750000    0.750000    0.110767    10.12500    0.04691    0.04691 =
        -0.06433    0.00000    0.00000    0.00000
N2    3    0.750000    0.750000   -0.210199    10.12500   -0.01121   -0.01121 =
        -0.09036    0.00000    0.00000    0.00000
O1    4    0.672556    0.672556    0.323187    10.50000    0.03742    0.03742 =
         0.13561    0.00220    0.00220   -0.05493
O2    4    0.675510    0.675510    0.564331    10.50000    0.06831    0.06831 =
         0.07781   -0.02799   -0.02799   -0.00279
C1    1    0.652940    0.652940    0.457858    10.50000    0.03635    0.03635 =
         0.11139    0.01797    0.01797   -0.02283
C2    1    0.594787    0.594787    0.446315    10.50000    0.05346    0.05346 =
         0.08976   -0.01643   -0.01643   -0.02952
C3    1    0.567459    0.567459    0.567571    10.50000    0.07857    0.07857 =
         0.06302    0.01595    0.01595   -0.03443
AFIX  43
H3A   2    0.584710    0.584710    0.654283    10.50000   -1.20000
AFIX   0
C4    1    0.514284    0.514284    0.567222    10.50000    0.07422    0.07422 =
         0.06864    0.00722    0.00722   -0.04655
C5    1    0.483708    0.483708    0.694927    10.50000    0.14815    0.14815 =
         0.05792   -0.00046   -0.00046   -0.10161
AFIX  43
H5A   2    0.499867    0.499867    0.783247    10.50000   -1.20000
AFIX   0
C6    1    0.433415    0.433415    0.688756    10.50000    0.09449    0.09449 =
         0.06567    0.00983    0.00983   -0.08021
AFIX  43
H6A   2    0.414924    0.414924    0.773475    10.50000   -1.20000
AFIX   0
C7    1    0.683674    0.750000    0.027974    10.37500   -0.00715    0.35631 =
         0.03004    0.00000   -0.00776    0.00000
AFIX   3
H7A   2    0.657704    0.791620    0.062314    10.37500   -1.20000
H7B   2    0.657704    0.708380    0.062314    10.37500   -1.20000
AFIX   0
C8    1    0.681531    0.750000   -0.133990    10.37500    0.05858    0.39811 =
         0.03912    0.00000    0.04170    0.00000
AFIX   3
H8A   2    0.655201    0.792340   -0.163540    10.37500   -1.20000
H8B   2    0.655201    0.707660   -0.163540    10.37500   -1.20000
AFIX   0
HKLF 4




REM  P4nmm_a.res in P4/nmm
REM wR2 = 0.5584, GooF = S = 1.842, Restrained GooF = 1.841 for all data
REM R1 = 0.2738 for 1931 Fo > 4sig(Fo) and 0.3020 for all 2695 data
REM 73 parameters refined using 3 restraints

END

WGHT      0.2000      0.0000

REM Highest difference peak 11.099,  deepest hole -1.851,  1-sigma level  0.569
Q1    1   0.7500  0.7500  0.0381  10.12500  0.05   10.34
Q2    1   0.7500  0.7500  0.5134  10.12500  0.05    9.00
Q3    1   0.6695  0.8305  0.0578  10.50000  0.05    2.71
Q4    1   0.6779  0.8221 -0.1801  10.50000  0.05    2.17
Q5    1   0.6710  0.8290 -0.2622  10.50000  0.05    1.77
Q6    1   0.6629  0.6629  0.4354  10.50000  0.05    1.37
Q7    1   0.5152  0.5152  0.8237  10.50000  0.05    1.33
Q8    1   0.5685  0.5685  0.8230  10.50000  0.05    1.33
Q9    1   0.4725  0.7500  0.5971  10.50000  0.05    1.19
Q10   1   0.6616  0.7500  0.0367  10.50000  0.05    1.16
Q11   1   0.4880  0.7500 -0.0378  10.50000  0.05    1.15
Q12   1   0.6669  0.7500  0.2398  10.50000  0.05    1.12
Q13   1   0.6679  0.8321  0.1614  10.50000  0.05    1.09
Q14   1   0.4918  0.7500  0.1673  10.50000  0.05    1.09
Q15   1   0.6635  0.7500 -0.1284  10.50000  0.05    1.09
Q16   1   0.5214  0.2500  0.7349  10.50000  0.05    1.08
Q17   1   0.4691  0.7500  0.4435  10.50000  0.05    1.07
Q18   1   0.4851  0.4851  0.9409  10.50000  0.05    1.05
Q19   1   0.4068  0.4068  0.8426  10.50000  0.05    1.03
Q20   1   0.4317  0.4317  0.9444  10.50000  0.05    0.98
Q21   1   0.5954  0.9046 -0.0555  10.50000  0.05    0.97
Q22   1   0.6832  0.7500  0.4448  10.50000  0.05    0.96
Q23   1   0.4796  0.7500 -0.2892  10.50000  0.05    0.96
Q24   1   0.5811  0.5811  0.7161  10.50000  0.05    0.92
Q25   1   0.4873  0.7500  0.3595  10.50000  0.05    0.91
Q26   1   0.4268  0.4268  0.6207  10.50000  0.05    0.91
Q27   1   0.6470  0.8530 -0.0529  10.50000  0.05    0.88
Q28   1   0.4884  0.7500 -0.1798  10.50000  0.05    0.87
Q29   1   0.7500  0.4655  0.4855  10.50000  0.05    0.77
Q30   1   0.6703  0.7500 -0.1935  10.50000  0.05    0.75
Q31   1   0.5222  0.8525 -0.0538  11.00000  0.05    0.75
Q32   1   0.4577  0.7500  0.0418  10.50000  0.05    0.74
Q33   1   0.5803  0.2500  0.8857  10.50000  0.05    0.66
Q34   1   0.4184  0.7500  0.4463  10.50000  0.05    0.64
Q35   1   0.6784  0.7500  0.6769  10.50000  0.05    0.55
Q36   1   0.4221  0.7500 -0.1008  10.50000  0.05    0.55
Q37   1   0.3911  0.7500 -0.1527  10.50000  0.05    0.51
Q38   1   0.6253  0.7500  0.1467  10.50000  0.05    0.51
Q39   1   0.7500  0.2500  0.5640  10.25000  0.05    0.50
Q40   1   0.6064  0.2500  0.6840  10.50000  0.05    0.49
Q41   1   0.6731  0.3930  0.9478  11.00000  0.05    0.49
Q42   1   0.7500  0.4250  0.5554  10.50000  0.05    0.46
Q43   1   0.3293  0.6047  0.8527  11.00000  0.05    0.45
Q44   1   0.6841  0.8159 -0.0454  10.50000  0.05    0.45
Q45   1   0.4418  0.7500 -0.1973  10.50000  0.05    0.44
Q46   1   0.4573  0.7236  0.0400  11.00000  0.05    0.44
Q47   1   0.6921  0.4804  0.7817  11.00000  0.05    0.42
Q48   1   0.6729  0.3974  0.7140  11.00000  0.05    0.41
Q49   1   0.3348  0.6227  0.5825  11.00000  0.05    0.40
Q50   1   0.2812  0.7500  0.5241  10.50000  0.05    0.40
;
_shelx_res_checksum              16469

_shelx_hkl_file                  
;
 -26   2   1    1.50    8.80
 -25   2   3    9.50   11.60
 -24   1  -1    0.10    9.40
 -24   1   0    6.20   10.00
 -24   1   1    3.30    9.80
 -24   1   2    3.20   11.20
 -24   2  -3    3.50   12.20
 -24   2   4    3.80   10.10
 -23   1  -2    2.60   11.50
 -23   2   5    5.20   10.50
 -23   3   6    0.80   10.20
 -22   0  -1    9.10    9.20
 -22   0   2    4.00   10.60
 -22   1  -3    6.20   11.90
 -21   0  -2    2.80   10.30
 -21   1   5   10.60   10.80
 -21   2   6    7.20    9.40
 -21   3   7   19.70   11.70
 -20  -1   0    4.40   10.20
 -20  -1   1    3.20    9.70
 -20   0   4   16.20    9.80
 -20   4   8    6.90   10.10
 -19  -1   3   -3.80    6.80
 -19   1   6   11.70    9.40
 -19   2   7   11.50    9.60
 -18  -1  -2    1.90   10.10
 -18   0   5    5.60    9.10
 -18   1  -5    1.80   12.10
 -18   3   8    3.10   11.00
 -17  -1   4   -5.60    9.90
 -17   4   9   -2.90    8.30
 -16  -2   0  146.89   10.40
 -16  -2   1   17.40    8.40
 -16  -2   2    6.60    8.40
 -16  -1  -3   26.60   12.90
 -16   0   6   -3.90    6.80
 -16   1   7   -1.30    7.30
 -16   4   9   21.40   11.20
 -16   6  10    8.40    9.90
 -15  -2  -1   -2.80    9.90
 -15   0   6   -2.90    9.70
 -15   1   7    8.40   10.60
 -15   2   8    9.20    7.40
 -15   4  -8    5.00   13.60
 -14  -2   3    8.80    9.50
 -14  -1   5   12.10    6.60
 -14   1   7   22.90    9.40
 -14   2   8   30.20    8.90
 -14   8 -10   10.80   14.20
 -13  -2   3   57.29   10.80
 -13  -1   5   18.20    9.30
 -13   2   8    5.30    9.60
 -13   5  10   15.70    8.10
 -13   8 -10    6.20   12.10
 -12  -2  -2    5.40   10.50
 -12  -1   5   39.30   10.20
 -12   2   8   -2.10    8.70
 -12   5  10    7.20    7.80
 -12   8 -10    9.10   12.20
 -11  -2  -2    6.10   12.60
 -11  -1   5   -9.10    9.10
 -11   2   8   13.90    8.90
 -11   5  10   37.40    8.70
 -11   8 -10   13.40   11.20
 -10  -2  -2    0.50   11.10
 -10  -1   5    5.20    9.20
 -10   2   8   29.30   10.30
 -10   5  10   -0.60    7.80
 -10   8 -10   13.90   11.60
 -10  11 -11    2.90   12.80
  -9  -2   3   18.50   10.30
  -9  -1   5    5.70    9.30
  -9   1  -6    8.90   13.20
  -9   2   8    5.10   10.00
  -9   8 -10   10.00   10.60
  -9  11 -11   -3.00    9.80
  -8  -2   3    7.40    7.60
  -8  -1   5   20.00    6.90
  -8   0   6   17.20    8.60
  -8   1   7   -1.00    9.50
  -8   2   8   11.10    7.20
  -8   4  -8   12.50   10.60
  -7  -2  -1   -1.40   13.30
  -7   0   6   97.49    8.00
  -7   1   7   -1.40    7.20
  -7   6  -9    2.90    8.90
  -7   8  11   -0.80   11.60
  -7  12 -11    6.20   10.30
  -6  -2   0   10.40   13.40
  -6  -2   1    6.30   12.10
  -6   4   9    0.40    8.90
  -6   6  10   18.00    9.30
  -6   8  11    3.20    8.30
  -6   9 -10    0.70    9.00
  -6  12 -11    7.50   10.10
  -5  -1   4    3.40    8.00
  -5   6  10   11.10    7.40
  -5  13 -11    7.10    9.10
  -4   0   5    9.80   10.30
  -4   1  -5   24.00   11.00
  -4   3   8   -9.00    6.50
  -4   5  -8    5.00    9.30
  -4   7  -9    7.00    8.70
  -4   9  11   12.40    9.80
  -4  13 -11    3.00   10.30
  -3   5   9    6.90    8.60
  -3   7  10   77.99   10.00
  -3  14 -11   11.90   11.50
  -2   0   4    9.80    8.30
  -2   4   8    1.90    8.70
  -2   6  -8   -0.20    8.70
  -2   8  -9    8.30    8.60
  -2  11 -10    5.10   10.50
  -1   0   3  225.28   15.40
  -1   2   6   14.30   10.00
  -1   3   7    3.30    7.80
  -1   6   9   10.20    6.90
  -1   9  -9   10.40    6.80
  -1  11  11    7.00   11.90
  -1  12 -10    1.40    7.40
   0   4  -6   -0.80    6.90
   0   5   8   -6.20   10.10
   0   9  10   -4.10    9.60
   0  12  11    4.20   11.70
   0  13 -10    6.40    7.80
   1   3   6    0.70    7.60
   1   6  -7   14.70   10.00
   1   8  -8    0.00    8.30
   1  10  10    0.30    9.10
   1  13  11    9.20   11.90
   1  14 -10    7.90    9.30
   2   3  -4  664.23   13.80
   2   4  -5   -6.40    7.30
   2   7  -7   12.80    7.30
   2   9  -8    3.90    6.80
   2  11  10    5.00   11.10
   2  15 -10    9.70    9.30
   2  16 -10    7.50    8.30
   3   6  -6   72.79    9.90
   3  10  -8   10.90    6.90
   3  12  10    3.60   11.80
   3  13  -9    4.00    7.70
   3  17 -10   13.80   12.10
   4   3  -2   -0.60   12.00
   4   7  -6   49.40    6.90
   4  11  -8    3.00    9.10
   4  14  -9   14.10   11.00
   5   8  -6   32.90    7.50
   5  10  -7   11.00    6.60
   5  12  -8    4.90    8.70
   5  16  -9    5.70   10.80
   6   4   0  483.25   15.30
   6   9  -6   10.00    9.00
   6  11  -7    4.60    9.40
   6  14  -8    9.60    9.10
   6  18  -9    5.10   10.30
   7  10  -6   11.40    8.90
   7  12   8    4.40   13.10
   7  16  -8   -1.90    9.20
   8   6   0  439.86   13.50
   8  10  -5    2.50    6.80
   8  12  -6    0.40    7.30
   8  14  -7   12.30    9.40
   8  19  -8   13.20   11.60
   9   7   1   44.10   10.70
   9   8  -2    5.00    6.90
   9  10  -4   -3.50    7.30
   9  14  -6    1.60    6.70
   9  17  -7    3.80    9.70
  10  11   5    1.20   13.70
  10  13  -5   10.50    9.00
  10  16  -6   17.40   10.20
  11  10   0   -1.10   10.20
  11  10   1    2.00   10.70
  11  11  -2   -4.30    8.30
  11  12  -3   23.70   10.10
  11  16  -5   12.10    7.60
  11  19  -6    1.60   10.20
  11  20  -6   20.30   12.10
  12  12  -1   32.20    8.70
  12  12   0  116.59    8.30
  12  12   2    7.90    9.60
  12  13  -2    0.20    7.50
  12  14  -3    5.10    9.30
  12  16  -4    6.50   10.20
  12  18   6    5.90   16.60
  12  19  -5    5.60    9.30
  12  20  -5   -0.40    9.60
  12  21  -5    4.40    8.10
  13  14   0    4.20    9.90
  13  14   1   -1.20   10.00
  13  15   3    2.90   10.70
  13  16  -2    2.50    7.20
  13  17  -3    8.20    9.80
  13  18  -3    3.00    7.70
  13  19   5    3.60   13.10
  13  20  -4   11.30   10.00
  13  21  -4   15.80   12.20
  14  17   0   -2.70   10.00
  14  17   1    2.00    9.70
  14  18  -1   19.10   11.00
  14  18   2    5.80    9.70
  14  19  -2    5.10    9.80
  14  19   3    5.60   11.60
  14  20  -2    8.70   12.00
  14  21  -2   -0.80    8.10
 -25   2  -1   10.30   12.00
 -25   2   2    7.70   12.10
 -25   3  -3    3.40   11.80
 -24   3  -4    9.00   13.50
 -24   3   5    2.60    9.90
 -24   4  -5    5.40   14.00
 -23   1   3    7.30    7.70
 -22   0   0   20.70    7.50
 -22   0   1    9.90    7.90
 -22   1   4   15.80    7.90
 -22   2   5    1.10    9.40
 -21   0   3    1.90    7.00
 -20   1  -4    8.40   12.00
 -20   1   5   11.50   10.80
 -20   2   6   14.10    9.90
 -20   3   7    4.00   11.10
 -19  -1  -1    2.30    8.80
 -19  -1   0   44.30    9.60
 -19  -1   1   11.90    8.70
 -19  -1   2    1.00    6.90
 -19   0   4   12.30    9.60
 -19   4   8   -1.90   10.10
 -18  -1   3   -0.70    6.30
 -18   1   6    7.50    7.50
 -18   2   7    8.90    8.20
 -18   5   9    5.60    8.40
 -17   0   5    4.20   10.50
 -17   2   7    9.40    9.10
 -17   3   8   12.60    7.70
 -16  -1   4  115.49    8.30
 -16   3   8    4.10    9.30
 -16   6  -9    4.10   14.00
 -15  -2   0    2.60    9.40
 -15  -2   1    0.20   10.10
 -15  -2   2   -3.40    6.40
 -15   4   9    8.50    7.90
 -15   6  10   -0.30    8.70
 -15   8 -10    2.00   13.60
 -14  -2  -1   54.29   10.60
 -14  -2   2    6.70    9.90
 -14   0   6   -2.10    6.30
 -14   4   9   10.70    9.80
 -14   6  10   17.80   11.70
 -13   0   6   12.50    6.90
 -13   1   7    6.50    7.60
 -13   4   9    5.90    9.30
 -12  -2   3   11.80    7.30
 -12   0   6    0.30    9.00
 -12   1   7   11.40    8.70
 -12   8  11    9.10   10.00
 -11  -2   3   17.50    7.40
 -11   0   6   58.39   10.40
 -11   1   7   23.80    9.60
 -11   2  -7   10.90   13.40
 -11   8  11   -3.40   12.00
 -10  -2   3   -1.50    7.10
 -10   0   6   10.00    9.90
 -10   1   7   15.20    8.60
 -10   8  11    9.90   11.50
  -9   0   6   64.09    8.10
  -9   1   7    8.90    7.00
  -9   4   9    5.50    9.20
  -9   8  11    3.80   10.00
  -8   1  -6   59.49   14.00
  -8   4   9   -7.20    9.90
  -8   6  10   16.80    8.40
  -8   8 -10   17.90    9.60
  -8   8  11    6.00    8.20
  -8  11 -11    2.80   10.40
  -7  -2   2    1.20    8.70
  -7   4  -8    1.70   10.00
  -7   4   9    5.00    7.30
  -7   6  10   10.70    8.60
  -7   8 -10    8.80    8.60
  -7  11 -11   -0.30   11.50
  -6  -1   4   64.29   11.00
  -6   6  -9   18.70   10.40
  -5   3  -7    3.40   10.10
  -5   3   8   -1.40    6.60
  -5   9 -10   35.90    8.30
  -5   9  11   10.50    9.60
  -5  12 -11    4.80   11.90
  -4  -1   3   83.49   10.40
  -4   1   6   34.00   10.60
  -4   2  -6    8.10   11.80
  -4   2   7   -1.10    7.10
  -4   5   9    1.60    9.70
  -4   7  10    2.90   10.20
  -3  -1   2   22.50   15.50
  -3  10 -10    3.70    7.50
  -3  10  11    0.30   10.60
  -3  13 -11   -0.80   10.30
  -2   4  -7    8.80   10.20
  -2   6   9   21.90    8.90
  -2   8  10   55.19   10.50
  -2  11  11    2.20   10.40
  -2  14 -11    9.10   11.40
  -1   2  -5    8.20   10.00
  -1  11 -10   28.20   10.40
   0   0   1  264.47   23.10
   0   1  -3  209.68   15.20
   0   1   4  757.72   15.40
   0   5  -7   21.60    9.70
   0   7  -8    3.90    6.10
   0   7   9   -1.30    8.70
   0   9  -9   10.50    9.40
   0  12 -10    8.20   10.10
   1   1  -2   15.80   12.10
   1   1   3   26.90   14.40
   1   6   8    6.10    9.20
   1  10  -9    8.20    7.00
   1  13 -10   11.50   10.50
   2   5  -6   44.50    8.00
   2   5   7   28.80   10.00
   2  11  -9    8.80    7.60
   2  14 -10   10.10    9.60
   3  12  -9   12.10    9.10
   3  16 -10    6.30   10.00
   4   8  -7   29.60    9.30
   4  13  -9    7.70    9.40
   5   5  -4   -2.00   10.50
   5   6  -5  112.39   10.30
   5   9  -7    8.10    8.50
   5  12   9    1.60   12.10
   5  15  -9    0.50    9.60
   6   4  -1  147.19   12.20
   6   5  -3  101.49   11.90
   6   6  -4    0.40    7.20
   6   7  -5  103.09    9.80
   6  13  -8   -8.30    8.40
   6  17  -9    6.80   11.60
   7   5  -1  357.96   13.30
   7   5   2   -1.10   11.40
   7   6  -3   79.59   11.40
   7   7  -4   12.50    6.90
   7   8  -5   72.39    9.20
   7  10   7    3.10   12.60
   7  12  -7   -0.40    7.30
   7  15  -8    1.20    7.70
   8   6  -1   73.99   10.90
   8   6   2    4.40   11.20
   8   7  -3   50.99   10.20
   8   8  -4    5.90    9.40
   8  11  -6   25.60    9.80
   8  14   8    3.90   15.60
   8  17  -8    8.90   10.70
   8  18  -8   15.10    8.40
   9   7   0  293.47    9.90
   9  11  -5    4.10    6.50
   9  13  -6    2.30    6.90
   9  16  -7    6.20    7.70
  10   9  -2   -1.10    9.10
  10   9   3    2.80   10.20
  10  10  -3   10.50    6.90
  10  11  -4  124.19    9.80
  10  15  -6    8.00    9.20
  10  19  -7    2.20   10.00
  11  10  -1    7.30    9.10
  11  10   2   -1.00   10.90
  11  13  -4   11.30    7.30
  11  15  -5   10.20    7.00
  11  18  -6    3.80    9.60
  12  15  -4   41.50   11.40
  12  15   5    7.50   12.70
  12  18  -5   -0.90    9.30
  13  14  -1    7.10    8.40
  13  14   2   -0.60    9.40
  13  15  -2    1.70    6.80
  13  16  -3    0.90    9.50
  13  16   4   25.00   12.80
  13  18  -4   10.50    9.40
  13  19  -4    5.10    7.60
  14  16   0   28.30    9.30
  14  16   1    7.80    8.60
  14  17  -1    8.40    9.40
  14  17   2   -3.10   10.20
  14  18  -2    8.80   11.00
  14  18   3    4.00   12.80
  14  20  -3    7.10    9.70
  14  21  -3   11.10   11.00
  15  21   0   10.20   10.60
  15  21   1   -6.00   10.10
 -26   3  -1    1.40   13.10
 -25   2   0    3.00   10.90
 -25   2   1    4.80    8.50
 -24   2  -2    3.00    9.60
 -24   2   3    0.20    8.00
 -23   1  -1   13.70   10.30
 -23   1   0    8.60    9.80
 -23   1   1    5.00   11.00
 -23   1   2    1.10    8.30
 -23   2   4   16.10    8.30
 -23   3   5    4.20    9.20
 -23   4   6    5.70   10.40
 -22   1   3   15.40   10.30
 -22   2  -4    2.90   12.30
 -22   3   6    2.60    8.40
 -22   4  -6    2.10   14.30
 -21   0  -1    6.20    8.40
 -21   0   0    9.60    8.80
 -21   0   1    9.60   10.30
 -21   0   2    3.20    7.30
 -21   1   4    3.30    8.60
 -21   4   7   16.60   11.60
 -20   0  -2    0.00    8.40
 -20   0   3    3.90    6.80
 -20   3  -6    2.00   16.80
 -20   5   8   16.60   11.60
 -19   0  -3    2.90   10.60
 -19   1   5    3.90   10.00
 -19   2   6    7.80    9.30
 -19   3   7   14.90   11.10
 -18  -1  -1    4.40    8.60
 -18  -1   2    2.70    8.10
 -18   0   4   -2.00    9.20
 -18   4   8   18.70   11.10
 -17  -1  -2    0.30    8.70
 -17  -1   3    6.00    6.80
 -17   0  -4   78.69   13.40
 -17   1   6    4.10    6.70
 -17   5   9   14.30    8.40
 -16   0   5    0.30    9.10
 -16   1   6   14.20    9.80
 -16   2   7   -0.10   10.30
 -16   5   9   23.00   11.50
 -15  -1  -3    5.80   12.40
 -15  -1   4   -1.40    7.00
 -15   3   8    6.00    7.30
 -14  -2   0  489.15   13.40
 -14  -2   1   63.69   10.50
 -14  -1   4  226.88   11.90
 -14   3   8    7.60    9.90
 -13  -2  -1    0.40   11.40
 -13  -2   2   -2.10    7.20
 -13   6  10    4.60    7.80
 -12  -2   2    5.30    9.80
 -12   2  -7    4.90   12.10
 -12   4   9   11.70    7.50
 -12   6  10   27.20    8.20
 -11  -2   2    0.90   10.30
 -11   4   9    7.40    7.30
 -11   6  10   10.30    7.80
 -11  10 -11    3.50   10.30
 -10  -2   2   -5.30   10.10
 -10   2  -7   12.20   12.60
 -10   4   9    9.20    7.50
 -10   6  10   42.60    8.30
  -9  -2   2   -1.80   10.60
  -9   2  -7    8.50   12.40
  -9   6  10    9.90    6.90
  -9  10 -11   10.70   11.60
  -8  -2  -1   18.60   12.50
  -8  -2   2    7.20    8.20
  -8   0  -5    2.50   14.00
  -8   9  11    2.50    9.90
  -7  -2   0   -2.60   11.50
  -7  -2   1    9.00   10.90
  -7  -1   4    0.20    7.60
  -7   3   8   33.20   10.20
  -7   9  11   10.50   11.60
  -6   3   8   -7.90    6.80
  -6   4  -8   14.50   10.40
  -6   8 -10   17.40   10.40
  -6   9  11    3.30    8.30
  -6  11 -11   11.10   12.00
  -5   0   5   37.60    7.30
  -5   1   6    5.10    9.40
  -5   2   7    2.10    7.40
  -5   5   9    0.90    8.60
  -5   6  -9    9.70   10.10
  -5   7  10   29.60    9.50
  -4   0  -4    8.00   14.50
  -4   3  -7   20.20   11.30
  -4   9 -10    3.00    7.50
  -4  10  11    6.10   10.00
  -4  12 -11    3.50   10.20
  -3  -1  -1    3.50   23.40
  -3   0   4  588.44   15.80
  -3   4   8    5.90    7.90
  -3   5  -8    4.10    8.90
  -3   7  -9    7.30    6.90
  -3   8  10   13.10   10.40
  -2   1   5    9.40    9.60
  -2   2   6    8.50    9.00
  -2   3   7   26.10    7.20
  -2  10 -10   20.40   10.00
  -2  13 -11    5.20    9.90
  -1   0  -2   33.50   18.80
  -1   3  -6   -2.20   10.00
  -1   5   8   -2.90    8.90
  -1   6  -8    1.20    6.00
  -1   8  -9    5.40    8.60
  -1   9  10   47.20   10.50
  -1  12  11    6.00   11.90
  -1  14 -11   11.70   11.10
   0   4   7   31.70   10.60
   0  13  11   10.40   11.80
   0  15 -11   -4.10   10.70
   1   2  -4 1191.18   18.90
   1   3  -5   -1.10    7.20
   1   4  -6   37.50   10.50
   1   7  -8    5.30    8.60
   1   8   9    0.20    8.90
   1  12 -10    5.50    8.70
   1  14  11    6.80   10.20
   1  14  11   -2.40    5.70
   2   1   0    3.80   23.80
   2   2  -3   32.20    8.70
   2   3   5   48.60   11.40
   2   4   6    5.00   11.70
   2   6  -7   22.80   10.20
   2   8  -8    2.80    7.00
   2   9   9    4.50   10.00
   2  10  -9   -1.20    9.50
   3   6   7    8.10   10.60
   3   7  -7    8.40    7.30
   3   9  -8   17.00    7.30
   3  11  -9   12.40    9.00
   3  15 -10   19.00   10.00
   4   4  -4   -1.90    7.80
   4   5  -5   29.50    7.20
   4  10  -8    5.80    7.40
   4  11   9    4.60   11.40
